Repository: Ketankham/meta_books

File: Materials Science and Engineering An Introduction by William D. Callister, Jr., David G. Rethwish (z-lib.org).txt (part 12 of 65)
49
CRYSTAL STRUCTURES 49
Maximum specimen thickness and indentation position (relative to specimen edges)
as well as minimum indentation spacing requirements are the same as for Rockwell
tests. In addition, a well-defined indentation is required; this necessitates a smooth, flat
surface in which the indentation is made.

Knoop and Vickers Microindentation Hardness Tests17
Two other hardness-testing techniques are the Knoop (pronounced nup) and Vickers
tests (sometimes also called diamond pyramid). For each test, a very small diamond
indenter having pyramidal geometry is forced into the surface of the specimen.
Applied loads are much smaller than for the Rockwell and Brinell tests, ranging
between 1 and 1000 g. The resulting impression is observed under a microscope and
measured; this measurement is then converted into a hardness number (Table 6.5).
Careful specimen surface preparation (grinding and polishing) may be necessary
to ensure a well-defined indentation that may be measured accurately. The Knoop
and Vickers hardness numbers are designated by HK and HV, respectively,18 and
hardness scales for both techniques are approximately equivalent. The Knoop and
Vickers techniques are referred to as microindentation-testing methods on the basis
of indenter size. Both are well suited for measuring the hardness of small, selected
specimen regions; furthermore, the Knoop technique is used for testing brittle materials such as ceramics (Section 12.11).
The modern microindentation hardness-testing equipment has been automated by
coupling the indenter apparatus to an image analyzer that incorporates a computer and
software package. The software controls important system functions, including indent
location, indent spacing, computation of hardness values, and plotting of data.

17

ASTM Standard E92, “Standard Test Method for Vickers Hardness of Metallic Materials,” and ASTM Standard
E384, “Standard Test Method for Microindentation Hardness of Materials.”
18
Sometimes KHN and VHN are used to denote Knoop and Vickers hardness numbers, respectively.

6.10 Hardness • 169
Other hardness-testing techniques are frequently employed but will not be discussed here; these include ultrasonic microhardness, dynamic (Scleroscope), durometer
(for plastic and elastomeric materials), and scratch hardness tests. These are described
in references provided at the end of the chapter.

Hardness Conversion
The facility to convert the hardness measured on one scale to that of another is most
desirable. However, because hardness is not a well-defined material property, and
because of the experimental dissimilarities among the various techniques, a comprehensive conversion scheme has not been devised. Hardness conversion data have been
determined experimentally and found to be dependent on material type and characteristics. The most reliable conversion data exist for steels, some of which are presented in
Figure 6.18 for Knoop, Vickers, Brinell, and two Rockwell scales; the Mohs scale is also
included. Detailed conversion tables for various other metals and alloys are contained

Figure 6.18 Comparison of

10,000

several hardness scales.
(Adapted with permission from
ASM International, ASM Handbook: Mechanical Testing and
Evaluation, Vol. 8, 2000, pg. 936.)

10

Diamond

9

Corundum
or
sapphire

8

Topaz

7

Quartz

6

Orthoclase

5

Apatite

4
3

Fluorite
Calcite

2

Gypsum

1

Talc

5,000

2,000

1,000
1000
800

1000
800

600

600
400

300

300

100
Vickers
hardness

Tool steels
60

500
110

400

200

80

200

100

40

100
20

200

100

80

0

60

Rockwell
C

40
20
0

Knoop
hardness

50

20

Rockwell
B

Alloy steels

Common
steels

Brasses
and
aluminum
alloys

Most
plastics

10

5
Brinell
hardness

Mohs
hardness

170 • Chapter 6 / Mechanical Properties of Metals
Figure 6.19 Relationships between hardness and

Rockwell hardness

tensile strength for steel, brass, and cast iron.
60 70 80 90

[Adapted from Metals Handbook: Properties and Selection:
Irons and Steels, Vol. 1, 9th edition, B. Bardes (Editor), 1978;
and Metals Handbook: Properties and Selection: Nonferrous
Alloys and Pure Metals, Vol. 2, 9th edition, H. Baker (Managing Editor), 1979. Reproduced by permission of ASM
International, Materials Park, OH.]

100 HRB
20

30

40

50 HRC

250

1500

150

1000

100

Tensile strength (103 psi)

Tensile strength (MPa)

200
Steels

500
Brass

Cast iron (nodular)
50

0

0

100

200

300

400

0
500

Brinell hardness number

in ASTM Standard E140, “Standard Hardness Conversion Tables for Metals.” In light
of the preceding discussion, care should be exercised in extrapolation of conversion data
from one alloy system to another.

Correlation between Hardness and Tensile Strength
Both tensile strength and hardness are indicators of a metal’s resistance to plastic deformation. Consequently, they are roughly proportional, as shown in Figure 6.19, for
tensile strength as a function of the HB for cast iron, steel, and brass. The same proportionality relationship does not hold for all metals, as Figure 6.19 indicates. As a rule of
thumb, for most steels, the HB and the tensile strength are related according to
For steel alloys,
conversion of Brinell
hardness to tensile
strength

TS (MPa) = 3.45 × HB

(6.20a)

TS (psi) = 500 × HB

(6.20b)

Concept Check 6.4 Of those metals listed in Table 6.3, which is the hardest? Why?
[The answer may be found in all digital versions of the text and/or at www.wiley.com/college/callister
(Student Companion Site).]

This concludes our discussion on the tensile properties of metals. By way of summary,
Table 6.7 lists these properties, their symbols, and their characteristics (qualitatively).

6.11 Variability of Material Properties • 171
Table 6.7

Property

Symbol

Measure of

Summary of
Mechanical Properties
for Metals

Modulus of elasticity

E

Stiffness—resistance to elastic deformation

Yield strength

𝜎y

Resistance to plastic deformation

Tensile strength

TS

Maximum load-bearing capacity

Ductility

%EL, %RA

Degree of plastic deformation at fracture

Modulus of resilience

Ur

Energy absorption—elastic deformation

Toughness (static)

—

Energy absorption—plastic deformation

Hardness

e.g., HB, HRC

Resistance to localized surface deformation

Property Variability and Design/Safety Factors
6.11 VARIABILITY OF MATERIAL PROPERTIES
At this point, it is worthwhile to discuss an issue that sometimes proves troublesome to
many engineering students—namely, that measured material properties are not exact
quantities. That is, even if we have a most precise measuring apparatus and a highly
controlled test procedure, there will always be some scatter or variability in the data
that are collected from specimens of the same material. For example, consider a number of identical tensile samples that are prepared from a single bar of some metal alloy,
which samples are subsequently stress–strain tested in the same apparatus. We would
most likely observe that each resulting stress–strain plot is slightly different from the
others. This would lead to a variety of modulus of elasticity, yield strength, and tensile
strength values. A number of factors lead to uncertainties in measured data, including
the test method, variations in specimen fabrication procedures, operator bias, and
apparatus calibration. Furthermore, there might be inhomogeneities within the same lot
of material and/or slight compositional and other differences from lot to lot. Of course,
appropriate measures should be taken to minimize the possibility of measurement error
and mitigate those factors that lead to data variability.
It should also be mentioned that scatter exists for other measured material properties, such as density, electrical conductivity, and coefficient of thermal expansion.
It is important for the design engineer to realize that scatter and variability of
materials properties are inevitable and must be dealt with appropriately. On occasion,
data must be subjected to statistical treatments and probabilities determined. For
example, instead of asking, “What is the fracture strength of this alloy?” the engineer
should become accustomed to asking, “What is the probability of failure of this alloy
under these given circumstances?”
It is often desirable to specify a typical value and degree of dispersion (or scatter)
for some measured property; this is commonly accomplished by taking the average and
the standard deviation, respectively.

Computation of Average and Standard Deviation Values
An average value is obtained by dividing the sum of all measured values by the number
of measurements taken. In mathematical terms, the average x of some parameter x is
n

Computation of
average value

∑ xi

x=

i=1

n

(6.21)

172 • Chapter 6 / Mechanical Properties of Metals
where n is the number of observations or measurements and xi is the value of a discrete
measurement.
Furthermore, the standard deviation s is determined using the following expression:
n

1/2

∑ (xi − x)2

Computation of
standard deviation

s= [

i=1

n−1

]

(6.22)

where xi, x, and n were defined earlier. A large value of the standard deviation corresponds to a high degree of scatter.

EXAMPLE PROBLEM 6.6
Average and Standard Deviation Computations
The following tensile strengths were measured for four specimens of the same steel alloy:
Sample Number

Tensile Strength (MPa)

1

520

2

512

3

515

4

522

(a) Compute the average tensile strength.
(b) Determine the standard deviation.
Solution
(a) The average tensile strength (TS) is computed using Equation 6.21 with n = 4:
4

∑ (TS)i

TS =
=

i=1

4
520 + 512 + 515 + 522
4

= 517 MPa
(b) For the standard deviation, using Equation 6.22, we obtain
4

∑ {(TS) i − TS } 2

s= [
=

i=1

4−1

1/2

]

(520 − 517)2 + (512 − 517)2 + (515 − 517)2 + (522 − 517)2
[

4−1

1/2

]

= 4.6 MPa
Figure 6.20 presents the tensile strength by specimen number for this example problem
and also how the data may be represented in graphical form. The tensile strength data
point (Figure 6.20b) corresponds to the average value TS, and scatter is depicted by error

6.12 Design/Safety Factors • 173
bars (short horizontal lines) situated above and below the data point symbol and
connected to this symbol by vertical lines. The upper error bar is positioned at
a value of the average value plus the standard deviation (TS + s), and the lower
error bar corresponds to the average minus the standard deviation (TS − s).
525

525

Tensile strength (MPa)

Tensile strength (MPa)

僒僓
TS + s
520

515

520

僒僓
TS
515

僒僓
TS – s

510

1

2

3

4

510

Sample number
(a)

(b)

Figure 6.20 (a) Tensile strength data associated with Example Problem 6.6.
(b) The manner in which these data could be plotted. The data point corresponds to
the average value of the tensile strength (TS); error bars that indicate the degree
of scatter correspond to the average value plus and minus the standard deviation

(TS ± s).

6.12 DESIGN/SAFETY FACTORS

design stress

There will always be uncertainties in characterizing the magnitude of applied loads and their
associated stress levels for in-service applications; typically, load calculations are only approximate. Furthermore, as noted in Section 6.11, virtually all engineering materials exhibit
a variability in their measured mechanical properties, have imperfections that were introduced during manufacture, and, in some instances, will have sustained damage during service. Consequently, design approaches must be employed to protect against unanticipated
failure. During the 20th century, the protocol was to reduce the applied stress by a design
safety factor. Although this is still an acceptable procedure for some structural applications,
it does not provide adequate safety for critical applications such as those found in aircraft
and bridge structural components. The current approach for these critical structural applications is to utilize materials that have adequate toughnesses and also offer redundancy in the
structural design (i.e., excess or duplicate structures), provided there are regular inspections
to detect the presence of flaws and, when necessary, safely remove or repair components.
(These topics are discussed in Chapter 8, Failure—specifically Section 8.5.)
For less critical static situations and when tough materials are used, a design stress,
𝜎d, is taken as the calculated stress level 𝜎c (on the basis of the estimated maximum load)
multiplied by a design factor, Nʹ; that is,
𝜎d = N′𝜎c

(6.23)

174 • Chapter 6 / Mechanical Properties of Metals
where Nʹ is greater than unity. Thus, the material to be used for the particular application is chosen so as to have a yield strength at least as high as this value of 𝜎d .
Alternatively, a safe stress or working stress, 𝜎w, is used instead of design stress.
This safe stress is based on the yield strength of the material and is defined as the yield
strength divided by a factor of safety, N, or

safe stress

Computation of safe
(or working) stress

𝜎w =

𝜎y
N

(6.24)

Utilization of design stress (Equation 6.23) is usually preferred because it is based
on the anticipated maximum applied stress instead of the yield strength of the material;
normally, there is a greater uncertainty in estimating this stress level than in the specification of the yield strength. However, in the discussion of this text, we are concerned
with factors that influence the yield strengths of metal alloys and not in the determination of applied stresses; therefore, the succeeding discussion deals with working stresses
and factors of safety.
The choice of an appropriate value of N is necessary. If N is too large, then component overdesign will result; that is, either too much material or an alloy having a
higher-than-necessary strength will be used. Values normally range between 1.2 and
4.0. Selection of N will depend on a number of factors, including economics, previous
experience, the accuracy with which mechanical forces and material properties may be
determined, and, most important, the consequences of failure in terms of loss of life and/
or property damage. Because large N values lead to increased material cost and weight,
structural designers are moving toward using tougher materials with redundant (and
inspectable) designs, where economically feasible.

DESIGN EXAMPLE 6.1
Specification of Support-Post Diameter
A tensile-testing apparatus is to be constructed that must withstand a maximum load of 220,000 N
(50,000 lbf). The design calls for two cylindrical support posts, each of which is to support half of
the maximum load. Furthermore, plain-carbon (1045) steel ground and polished shafting rounds
are to be used; the minimum yield and tensile strengths of this alloy are 310 MPa (45,000 psi) and
565 MPa (82,000 psi), respectively. Specify a suitable diameter for these support posts.
Solution
The first step in this design process is to decide on a factor of safety, N, which then allows
determination of a working stress according to Equation 6.24. In addition, to ensure that the
apparatus will be safe to operate, we also want to minimize any elastic deflection of the rods
during testing; therefore, a relatively conservative factor of safety is to be used, say N = 5. Thus,
the working stress 𝜎w is just
𝜎w =

𝜎y

N
310 MPa
= 62 MPa (9000 psi)
=
5

From the definition of stress, Equation 6.1,
A0 =

d 2
F
=
( 2 ) 𝜋 𝜎w

6.12 Design/Safety Factors • 175
where d is the rod diameter and F is the applied force; furthermore, each of the two rods must
support half of the total force, or 110,000 N (25,000 psi). Solving for d leads to
F
d=2
√ 𝜋𝜎w
=√

110,000 N
𝜋(62 × 106 N/m2 )

= 4.75 × 10 −2 m = 47.5 mm (1.87 in.)
Therefore, the diameter of each of the two rods should be 47.5 mm, or 1.87 in.

DESIGN EXAMPLE 6.2
Materials Specification for a Pressurized Cylindrical Tube
(a) Consider a thin-walled cylindrical tube having a radius of 50 mm and wall thickness 2 mm
that is to be used to transport pressurized gas. If inside and outside tube pressures are 20 and
0.5 atm (2.027 and 0.057 MPa), respectively, which of the metals and alloys listed in Table 6.8
are suitable candidates? Assume a factor of safety of 4.0.
For a thin-walled cylinder, the circumferential (or “hoop”) stress (𝜎) depends on pressure difference (Δp), cylinder radius (ri), and tube wall thickness (t) as follows:
ri Δp
(6.25)
𝜎=
t
These parameters are noted on the schematic sketch of a cylinder presented in Figure 6.21.
(b) Determine which of the alloys that satisfy the criterion of part (a) can be used to produce a
tube with the lowest cost.
Solution
(a) In order for this tube to transport the gas in a satisfactory and safe manner, we want to
minimize the likelihood of plastic deformation. To accomplish this, we replace the circumferential stress in Equation 6.25 with the yield strength of the tube material divided by the
factor of safety, N—that is,
𝜎y ri Δp
=
N
t
And solving this expression for 𝜎y leads to
𝜎y =

Nri Δp
t

(6.26)

Table 6.8 Yield Strengths, Densities, and Costs per Unit Mass for Metal
Alloys That Are the Subjects of Design Example 6.2
Alloy
Steel
Aluminum
Copper
Brass
Magnesium
Titanium

Yield Strength,
𝝈y (MPa)

Density,
𝝆 (g/cm3)

Unit mass cost, c
($US/kg)

325
125
225
275
175
700

7.8
2.7
8.9
8.5
1.8
4.5

1.25
3.50
6.25
7.50
14.00
40.00

176 • Chapter 6 / Mechanical Properties of Metals
We now incorporate into this equation values of N, ri, Δp, and t given in the problem statement and solve for 𝜎y. Alloys in Table 6.8 that have yield strengths greater than this value are
suitable candidates for the tubing. Therefore,
𝜎y =

(4.0)(50 × 10 −3 m)(2.027 MPa − 0.057 MPa)
= 197 MPa
(2 × 10 −3 m)

Four of the six alloys in Table 6.8 have
yield strengths greater than 197 MPa and
satisfy the design criterion for this tube—
that is, steel, copper, brass, and titanium.
(b) To determine the tube cost for each alloy,
it is first necessary to compute the tube
volume V, which is equal to the product
of cross-sectional area A and length L—
that is,
V = AL
= 𝜋(r2o − r2i )L

𝜎

t
ri

ro
L

(6.27)

Here, ro and ri are, respectively, the tube
outside and inside radii. From Figure 6.21,
it may be observed that ro = ri + t, or that

Figure 6.21

Schematic representation of a cylindrical tube, the subject of Design Example 6.2.

V = 𝜋(ro2 − ri2)L = 𝜋[(ri + t)2 − ri2]L
= 𝜋(ri2 + 2rit + t 2 − ri2)L
= 𝜋(2rit + t 2)L

(6.28)

Because the tube length L has not been specified, for the sake of convenience, we assume a
value of 1.0 m. Incorporating values for ri and t, provided in the problem statement leads to
the following value for V:
V = 𝜋[(2)(50 × 10 −3 m)(2 × 10 −3 m) + (2 × 10 −3 m)2](1 m)
= 6.28 × 10 −4 m3 = 628 cm3
Next, it is necessary to determine the mass of each alloy (in kilograms) by multiplying this
value of V by the alloy’s density, 𝜌 (Table 6.8) and then dividing by 1000, which is a unitconversion factor because 1000 mm = 1 m. Finally, cost of each alloy (in $US) is computed from
the product of this mass and the unit mass cost (c) (Table 6.8). This procedure is expressed in
equation form as follows:
V𝜌
Cost = (
(c)
(6.29)
1000 )
For example, for steel,
(628 cm3)(7.8 g∕cm3)
=
Cost (steel) = [
](1.25 $US∕kg) $6.10
(1000 g∕kg)
Cost values for steel and the other three alloys, as determined in the same manner, are tabulated below.
Alloy

Cost ($US)

Steel

6.10

Copper

35.00

Brass

40.00

Titanium

113.00

Hence, steel is by far the least expensive alloy to use for the pressurized tube.

Summary • 177

SUMMARY
Introduction

• Three factors that should be considered in designing laboratory tests to assess the
mechanical characteristics of materials for service use are the nature of the applied
load (i.e., tension, compression, shear), load duration, and environmental conditions.

Concepts of Stress
and Strain

• For loading in tension and compression:
Engineering stress 𝜎 is defined as the instantaneous load divided by the original
specimen cross-sectional area (Equation 6.1).
Engineering strain 𝜀 is expressed as the change in length (in the direction of load
application) divided by the original length (Equation 6.2).

Stress–Strain
Behavior

• A material that is stressed first undergoes elastic, or nonpermanent, deformation.
• When most materials are deformed elastically, stress and strain are proportional—that
is, a plot of stress versus strain is linear.
• For tensile and compressive loading, the slope of the linear elastic region of the
stress–strain curve is the modulus of elasticity (E), per Hooke’s law (Equation 6.5).
• For a material that exhibits nonlinear elastic behavior, tangent and secant moduli are
used.
• Elastic deformation that is dependent on time is termed anelastic.

Elastic Properties of
Materials

• Another elastic parameter, Poisson’s ratio (𝜈), represents the negative ratio of transverse and longitudinal strains (𝜀x and 𝜀z, respectively)—Equation 6.8.

Tensile Properties

• The phenomenon of yielding occurs at the onset of plastic or permanent deformation.
• Yield strength is indicative of the stress at which plastic deformation begins. For most
materials, yield strength is determined from a stress–strain plot using the 0.002 strain
offset technique.
• Tensile strength is taken as the stress level at the maximum point on the engineering
stress–strain curve; it represents the maximum tensile stress that can be sustained by
a specimen.
• Ductility is a measure of the degree to which a material plastically deforms by the time
fracture occurs.
• Quantitatively, ductility is measured in terms of percents elongation and reduction in
area.
• Yield and tensile strengths and ductility are sensitive to any prior deformation, the
presence of impurities, and/or any heat treatment. Modulus of elasticity is relatively
insensitive to these conditions.
• With increasing temperature, values of elastic modulus and tensile and yield strengths
decrease, whereas the ductility increases.
• Modulus of resilience is the strain energy per unit volume of material required to
stress a material to the point of yielding—or the area under the elastic portion of the
engineering stress–strain curve.
• A measure of toughness is the energy absorbed during the fracture of a material, as
measured by the area under the entire engineering stress–strain curve. Ductile metals
are normally tougher than brittle ones.

True Stress and
Strain

• True stress (𝜎T) is defined as the instantaneous applied load divided by the instantaneous cross-sectional area (Equation 6.15).
• True strain (𝜀T) is equal to the natural logarithm of the ratio of instantaneous and
original specimen lengths per Equation 6.16.

178 • Chapter 6 / Mechanical Properties of Metals
Elastic Recovery after
Plastic Deformation

• For a specimen that has been plastically deformed, elastic strain recovery occurs if the
load is released. This phenomenon is illustrated by the stress–strain plot of Figure 6.17.

Hardness

• Hardness is a measure of a material’s resistance to localized plastic deformation.
• The two most common hardness testing techniques are the Rockwell and Brinell tests.
• The two microindentation hardness testing techniques are the Knoop and Vickers
tests. Small indenters and relatively light loads are employed for these two techniques.
• For some metals, a plot of hardness versus tensile strength is linear—that is, these two
parameters are proportional to one another.

Variability of
Material Properties

• Five factors that can lead to scatter in measured material properties are the following:
test method, variations in specimen fabrication procedure, operator bias, apparatus calibration, and inhomogeneities and/or compositional variations from sample to sample.
• A typical material property is often specified in terms of an average value (x),
whereas magnitude of scatter may be expressed as a standard deviation (s).

Design/Safety
Factors

• As a result of uncertainties in both measured mechanical properties and in-service
applied stresses, design or safe stresses are normally utilized for design purposes. For
ductile materials, safe (or working) stress 𝜎w is dependent on yield strength and factor
of safety as described in Equation 6.24.

Equation Summary
Equation
Number
6.1

Equation

Solving For

F
A0

𝜎=

Engineering stress

6.2

l − l0 Δl
𝜀= i
=
l0
l0

6.5

𝜎 = E𝜀

6.8

𝜈=−

6.11

%EL = (

6.12

%RA = (

Engineering strain
Modulus of elasticity (Hooke’s law)

𝜀y
𝜀x
=−
𝜀z
𝜀z
lf − l0
l0 )

× 100

Ductility, percent elongation

× 100

Ductility, percent reduction in area

A0 − Af
)

A0

Poisson’s ratio

F
Ai

True stress

li
l0

True strain

6.15

𝜎T =

6.16

𝜀T = ln

6.19

𝜎T = K𝜀Tn

6.20a

TS(MPa) = 3.45 × HB

6.20b

TS(psi) = 500 × HB

6.24

𝜎w =

𝜎y
N

True stress and true strain (plastic
region to point of necking)
Tensile strength from Brinell hardness

Safe (working) stress

References • 179

List of Symbols
Symbol

Meaning

A0

Specimen cross-sectional area prior to load application

Af

Specimen cross-sectional area at the point of fracture

Ai

Instantaneous specimen cross-sectional area during load application

E

Modulus of elasticity (tension and compression)

F

Applied force

HB

Brinell hardness

K

Material constant

l0

Specimen length prior to load application

lf

Specimen fracture length

li

Instantaneous specimen length during load application

N

Factor of safety

n

Strain-hardening exponent

TS

Tensile strength

𝜀x, 𝜀y

Strain values perpendicular to the direction of load application
(i.e., the transverse direction)

𝜀z

Strain value in the direction of load application (i.e., the longitudinal
direction)

𝜎y

Yield strength

Important Terms and Concepts
anelasticity
design stress
ductility
elastic deformation
elastic recovery
engineering strain
engineering stress

hardness
modulus of elasticity
plastic deformation
Poisson’s ratio
proportional limit
resilience
safe stress

shear
tensile strength
toughness
true strain
true stress
yielding
yield strength

REFERENCES
ASM Handbook, Vol. 8, Mechanical Testing and Evaluation,
ASM International, Materials Park, OH, 2000.
Bowman, K., Mechanical Behavior of Materials, Wiley,
Hoboken, NJ, 2004.
Boyer, H. E. (Editor), Atlas of Stress–Strain Curves, 2nd edition, ASM International, Materials Park, OH, 2002.
Chandler, H. (Editor), Hardness Testing, 2nd edition, ASM
International, Materials Park, OH, 2000.
Courtney, T. H., Mechanical Behavior of Materials, 2nd edition,
Waveland Press, Long Grove, IL, 2005.
Davis, J. R. (Editor), Tensile Testing, 2nd edition, ASM
International, Materials Park, OH, 2004.

Dieter, G. E., Mechanical Metallurgy, 3rd edition, McGrawHill, New York, 1986.
Dowling, N. E., Mechanical Behavior of Materials, 4th edition,
Prentice Hall (Pearson Education), Upper Saddle River,
NJ, 2012.
Hosford, W. F., Mechanical Behavior of Materials, 2nd edition,
Cambridge University Press, New York, 2010.
Meyers, M. A., and K. K. Chawla, Mechanical Behavior of
Materials, 2nd edition, Cambridge University Press, New
York, 2009.

Chapter

7 Dislocations and
Strengthening Mechanisms

T

he photograph in Figure (b) is of a partially formed aluminum beverage can. The

associated photomicrograph in Figure (a) represents the appearance of the aluminum’s
grain structure—that is, the grains are equiaxed (having approximately the same
dimension in all directions).
Figure (c) shows a completely formed beverage can, fabrication of which is
accomplished by a series of deep drawing operations during which the walls of the can
are plastically deformed (i.e., are stretched). The grains of aluminum in these walls
change shape—that is, they elongate in the direction of stretching. The resulting grain

(a)

structure appears similar to that shown in the attendant photomicrograph,
Figure (d). The magnification of Figures (a) and (d) is 150×.

(b)

(c)

[The photomicrographs in figures (a) and (d) are taken from W. G. Moffatt, G. W. Pearsall,
and J. Wulff, The Structure and Properties of Materials, Vol. I, Structure, John Wiley & Sons,

(d)

1964. Reproduced with permission of Janet M. Moffatt. Figures (b) and (c) © William D.
Callister, Jr.]

180 •

WHY STUDY Dislocations and Strengthening Mechanisms?
With knowledge of the nature of dislocations and the
role they play in the plastic deformation process, we
are able to understand the underlying mechanisms
of the techniques that are used to strengthen and

harden metals and their alloys. Thus, it becomes possible to design and tailor the mechanical properties of
materials—for example, the strength or toughness of a
metal–matrix composite.

Learning Objectives
After studying this chapter, you should be able to do the following:
6. Describe and explain solid-solution strengthen1. Describe edge and screw dislocation motion from
ing for substitutional impurity atoms in terms of
an atomic perspective.
lattice strain interactions with dislocations.
2. Describe how plastic deformation occurs by
7. Describe and explain the phenomenon of
the motion of edge and screw dislocations in
strain hardening (or cold working) in terms of
response to applied shear stresses.
dislocations and strain field interactions.
3. Define slip system and cite one example.
8. Describe recrystallization in terms of both the
4. Describe how the grain structure of a polyalteration of microstructure and mechanical
crystalline metal is altered when it is plastically
characteristics of the material.
deformed.
9. Describe the phenomenon of grain growth from
5. Explain how grain boundaries impede dislocation
both macroscopic and atomic perspectives.
motion and why a metal having small grains is
stronger than one having large grains.

7.1

INTRODUCTION
Chapter 6 explained that materials may experience two kinds of deformation: elastic and
plastic. Plastic deformation is permanent, and strength and hardness are measures of a
material’s resistance to this deformation. On a microscopic scale, plastic deformation corresponds to the net movement of large numbers of atoms in response to an applied stress.
During this process, interatomic bonds must be ruptured and then re-formed. In crystalline
solids, plastic deformation most often involves the motion of dislocations, linear crystalline
defects that were introduced in Section 4.5. This chapter discusses the characteristics of dislocations and their involvement in plastic deformation. Twinning, another process by which
some metals deform plastically, is also treated. In addition, and probably most important,
several techniques are presented for strengthening single-phase metals, the mechanisms of
which are described in terms of dislocations. Finally, the latter sections of this chapter are
concerned with recovery and recrystallization—processes that occur in plastically deformed
metals, normally at elevated temperatures—and, in addition, grain growth.

Dislocations and Plastic Deformation
Early materials studies led to the computation of the theoretical strengths of perfect
crystals, which were many times greater than those actually measured. During the 1930s
it was theorized that this discrepancy in mechanical strengths could be explained by a
type of linear crystalline defect that has come to be known as a dislocation. Not until the
1950s, however, was the existence of such dislocation defects established by direct observation with the electron microscope. Since then, a theory of dislocations has evolved
that explains many of the physical and mechanical phenomena in metals [as well as
crystalline ceramics (Section 12.10)].

• 181

182 • Chapter 7 / Dislocations and Strengthening Mechanisms

7.2

BASIC CONCEPTS

: VMSE
Edge

slip

Edge and screw are the two fundamental dislocation types. In an edge dislocation, localized lattice distortion exists along the end of an extra half-plane of atoms, which also
defines the dislocation line (Figure 4.4). A screw dislocation may be thought of as resulting from shear distortion; its dislocation line passes through the center of a spiral, atomic
plane ramp (Figure 4.5). Many dislocations in crystalline materials have both edge and
screw components; these are mixed dislocations (Figure 4.6).
Plastic deformation corresponds to the motion of large numbers of dislocations.
An edge dislocation moves in response to a shear stress applied in a direction perpendicular to its line; the mechanics of dislocation motion are represented in Figure 7.1.
Let the initial extra half-plane of atoms be plane A. When the shear stress is applied as
indicated (Figure 7.1a), plane A is forced to the right; this in turn pushes the top halves
of planes B, C, D, and so on, in the same direction. If the applied shear stress is of sufficient magnitude, the interatomic bonds of plane B are severed along the shear plane,
and the upper half of plane B becomes the extra half-plane as plane A links up with the
bottom half of plane B (Figure 7.1b). This process is subsequently repeated for the other
planes, such that the extra half-plane, by discrete steps, moves from left to right by successive and repeated breaking of bonds and shifting by interatomic distances of upper
half-planes. Before and after the movement of a dislocation through some particular
region of the crystal, the atomic arrangement is ordered and perfect; it is only during
the passage of the extra half-plane that the lattice structure is disrupted. Ultimately, this
extra half-plane may emerge from the right surface of the crystal, forming an edge that
is one atomic distance wide; this is shown in Figure 7.1c.
The process by which plastic deformation is produced by dislocation motion is
termed slip; the crystallographic plane along which the dislocation line traverses is
the slip plane, as indicated in Figure 7.1. Macroscopic plastic deformation simply corresponds to permanent deformation that results from the movement of dislocations, or
slip, in response to an applied shear stress, as represented in Figure 7.2a.
Dislocation motion is analogous to the mode of locomotion employed by a caterpillar (Figure 7.3). The caterpillar forms a hump near its posterior end by pulling in its last
pair of legs a unit leg distance. The hump is propelled forward by repeated lifting and
shifting of leg pairs. When the hump reaches the anterior end, the entire caterpillar has

Shear
stress

Shear
stress

Shear
stress
A

B

C

D

A

B

C

D

A

B

C

D

Unit step
of slip

Slip plane
Edge
dislocation
line

(a)

(b)

(c)

Figure 7.1 Atomic rearrangements that accompany the motion of an edge dislocation as it moves in response to
an applied shear stress. (a) The extra half-plane of atoms is labeled A. (b) The dislocation moves one atomic distance
to the right as A links up to the lower portion of plane B; in the process, the upper portion of B becomes the extra
half-plane. (c) A step forms on the surface of the crystal as the extra half-plane exits.

7.2 Basic Concepts • 183
Figure 7.2 The formation of a step on
the surface of a crystal by the motion of
(a) an edge dislocation and (b) a screw
dislocation. Note that for an edge, the
dislocation line moves in the direction
of the applied shear stress 𝜏; for a
screw, the dislocation line motion is
perpendicular to the stress direction.

𝜏

Direction
of motion

𝜏

(a)

(Adapted from H. W. Hayden, W. G.
Moffatt, and J. Wulff, The Structure and
Properties of Materials, Vol. III, Mechanical
Behavior, John Wiley & Sons, 1965.
Reproduced with permission of Kathy
Hayden.)

𝜏
Direction
of motion

𝜏

(b)

: VMSE
Screw, Mixed

dislocation density

moved forward by the leg separation distance. The caterpillar hump and its motion correspond to the extra half-plane of atoms in the dislocation model of plastic deformation.
The motion of a screw dislocation in response to the applied shear stress is shown
in Figure 7.2b; the direction of movement is perpendicular to the stress direction. For an
edge, motion is parallel to the shear stress. However, the net plastic deformation for the
motion of both dislocation types is the same (see Figure 7.2). The direction of motion of
the mixed dislocation line is neither perpendicular nor parallel to the applied stress, but
lies somewhere in between.
All metals and alloys contain some dislocations that were introduced during solidification, during plastic deformation, and as a consequence of thermal stresses that result
from rapid cooling. The number of dislocations, or dislocation density in a material, is
expressed as the total dislocation length per unit volume or, equivalently, the number
of dislocations that intersect a unit area of a random section. The units of dislocation
density are millimeters of dislocation per cubic millimeter or just per square millimeter.
Dislocation densities as low as 103 mm−2 are typically found in carefully solidified metal
crystals. For heavily deformed metals, the density may run as high as 109 to 1010 mm−2.
Heat-treating a deformed metal specimen can diminish the density to on the order of
105 to 106 mm−2. By way of contrast, a typical dislocation density for ceramic materials
is between 102 and 104 mm−2; for silicon single crystals used in integrated circuits, the
value normally lies between 0.1 and 1 mm−2.

Figure 7.3 The analogy between caterpillar and dislocation motion.

184 • Chapter 7 / Dislocations and Strengthening Mechanisms

7.3

CHARACTERISTICS OF DISLOCATIONS

lattice strain

Tutorial Video:
Why Do Defects
Strengthen Metals?

Several characteristics of dislocations are important with regard to the mechanical properties of metals. These include strain fields that exist around dislocations, which are influential in determining the mobility of the dislocations, as well as their ability to multiply.
When metals are plastically deformed, some fraction of the deformation energy (approximately 5%) is retained internally; the remainder is dissipated as heat. The major portion of this stored energy is as strain energy associated with dislocations. Consider the edge
dislocation represented in Figure 7.4. As already mentioned, some atomic lattice distortion
exists around the dislocation line because of the presence of the extra half-plane of atoms.
As a consequence, there are regions in which compressive, tensile, and shear lattice strains
are imposed on the neighboring atoms. For example, atoms immediately above and adjacent to the dislocation line are squeezed together. As a result, these atoms may be thought
of as experiencing a compressive strain relative to atoms positioned in the perfect crystal
and far removed from the dislocation; this is illustrated in Figure 7.4. Directly below the
half-plane, the effect is just the opposite; lattice atoms sustain an imposed tensile strain,
which is as shown. Shear strains also exist in the vicinity of the edge dislocation. For a screw
dislocation, lattice strains are pure shear only. These lattice distortions may be considered
to be strain fields that radiate from the dislocation line. The strains extend into the surrounding atoms, and their magnitude decreases with radial distance from the dislocation.
The strain fields surrounding dislocations in close proximity to one another may
interact such that forces are imposed on each dislocation by the combined interactions
of all its neighboring dislocations. For example, consider two edge dislocations that
have the same sign and the identical slip plane, as represented in Figure 7.5a. The
compressive and tensile strain fields for both lie on the same side of the slip plane; the
strain field interaction is such that there exists between these two isolated dislocations
a mutual repulsive force that tends to move them apart. However, two dislocations of
opposite sign and having the same slip plane are attracted to one another, as indicated
in Figure 7.5b, and dislocation annihilation occurs when they meet. That is, the two
extra half-planes of atoms align and become a complete plane. Dislocation interactions
