Repository: Ketankham/meta_books

File: Materials Science and Engineering An Introduction by William D. Callister, Jr., David G. Rethwish (z-lib.org).txt (part 20 of 65)
49
CRYSTAL STRUCTURES 49

298 • Chapter 9

/

Phase Diagrams

Eutectoid temperature (°C)

Mo

1200

W

2200

Si

2000
1000

1800
Cr

1600

800
1400
Mn

1200

Ni

1000

Eutectoid temperature (°F)

2400

Ti

600
0

2

4

6

8

10

12

14

Concentration of alloying elements (wt%)

Figure 9.34 The dependence of eutectoid
temperature on alloy concentration for several
alloying elements in steel.
(From Edgar C. Bain, Functions of the Alloying Elements
in Steel, 1939. Reproduced by permission of ASM
International, Materials Park, OH.)

Eutectoid composition (wt% C)

0.8
Ni
0.6
Cr
0.4
Si
Mo
W

0.2

0

Mn

Ti

0

2
4
6
8
10 12 14
Concentration of alloying elements (wt%)

Figure 9.35 The dependence of
eutectoid composition (wt% C) on alloy
concentration for several alloying
elements in steel.
(From Edgar C. Bain, Functions of the
Alloying Elements in Steel, 1939. Reproduced
by permission of ASM International,
Materials Park, OH.)

9.20 THE INFLUENCE OF OTHER
ALLOYING ELEMENTS
Additions of other alloying elements (Cr, Ni, Ti, etc.) bring about rather dramatic
changes in the binary iron–iron carbide phase diagram, Figure 9.24. The extent of these
alterations of the positions of phase boundaries and the shapes of the phase fields depends on the particular alloying element and its concentration. One of the important
changes is the shift in position of the eutectoid with respect to temperature and carbon
concentration. These effects are illustrated in Figures 9.34 and 9.35, which plot the eutectoid temperature and eutectoid composition (in wt% C), respectively, as a function of
concentration for several other alloying elements. Thus, other alloy additions alter not
only the temperature of the eutectoid reaction, but also the relative fractions of pearlite
and the proeutectoid phase that form. Steels are normally alloyed for other reasons,
however—usually either to improve their corrosion resistance or to render them amenable to heat treatment (see Section 11.8).

SUMMARY
Introduction

• Equilibrium phase diagrams are a convenient and concise way of representing the
most stable relationships between phases in alloy systems.

Phases

• A phase is some portion of a body of material throughout which the physical and
chemical characteristics are homogeneous.

Microstructure

• Three microstructural characteristics that are important for multiphase alloys are
The number of phases present
The relative proportions of the phases
The manner in which the phases are arranged

Summary • 299
• Three factors affect the microstructure of an alloy:
What alloying elements are present
The concentrations of these alloying elements
The heat treatment of the alloy
Phase Equilibria

• A system at equilibrium is in its most stable state—that is, its phase characteristics do
not change over time.
• Metastable systems are nonequilibrium ones that persist indefinitely and experience
imperceptible changes with time.

One-Component
(or Unary) Phase
Diagrams

• For one-component phase diagrams, the logarithm of the pressure is plotted versus the
temperature; solid-, liquid-, and vapor-phase regions are found on this type of diagram.

Binary Phase
Diagrams

• For binary systems, temperature and composition are variables, whereas external
pressure is held constant. Areas, or phase regions, are defined on these temperatureversus-composition plots within which either one or two phases exist.

Binary Isomorphous
Systems

• Isomorphous diagrams are those for which there is complete solubility in the solid
phase; the copper–nickel system (Figure 9.3a) displays this behavior.

Interpretation of
Phase Diagrams

• For an alloy of specified composition at a known temperature and that is at equilibrium, the following may be determined:
What phase(s) is (are) present—from the location of the temperature–composition
point on the phase diagram.
Phase composition(s)—a horizontal tie line is used for the two-phase situation.
Phase mass fraction(s)—the lever rule [which uses tie-line segment lengths
(Equations 9.1 and 9.2)] is used in two-phase regions.

Binary Eutectic
Systems

• In a eutectic reaction, as found in some alloy systems, a liquid phase transforms isothermally into two different solid phases upon cooling (i.e., L → 𝛼 + 𝛽).
• The solubility limit at some temperature corresponds to the maximum concentration
of one component that will go into solution in a specific phase. For a binary eutectic
system, solubility limits are to be found along solidus and solvus phase boundaries.

Development of
Microstructure in
Eutectic Alloys

• The solidification of an alloy (liquid) of eutectic composition yields a microstructure
consisting of layers of the two solid phases that alternate.
• A primary (or pre-eutectic) phase and the layered eutectic structure are the solidification
products for all compositions (other than the eutectic) that lie along the eutectic isotherm.

Equilibrium
Diagrams Having
Intermediate Phases
or Compounds

• Other equilibrium diagrams are more complex, in that they may have phases/
solid solutions/compounds that do not lie at the concentration (i.e., horizontal)
extremes on the diagram. These include intermediate solid solutions and intermetallic compounds.
• In addition to the eutectic, other invariant reactions involving three phases may occur
at specific points on a phase diagram:
For a eutectoid reaction, upon cooling, one solid phase transforms into two other
solid phases (e.g., 𝛼 → 𝛽 + 𝛾).
For a peritectic reaction, upon cooling, a liquid and one solid phase transform
into another solid phase (e.g., L + 𝛼 → 𝛽).
• A transformation in which there is no change in composition for the phases involved
is congruent.

300 • Chapter 9

/

Phase Diagrams

The Gibbs Phase
Rule

• The Gibbs phase rule is a simple equation (Equation 9.16 in its most general form)
that relates the number of phases present in a system at equilibrium with the number
of degrees of freedom, the number of components, and the number of noncompositional variables.

The Iron–Iron
Carbide (Fe–Fe3C)
Phase Diagram

• Important phases found on the iron–iron carbide phase diagram (Figure 9.24) are
𝛼-ferrite (BCC), 𝛾-austenite (FCC), and the intermetallic compound iron carbide [or
cementite (Fe3C)].
• On the basis of composition, ferrous alloys fall into three classifications:
Irons (<0.008 wt% C)
Steels (0.008 to 2.14 wt% C)
Cast irons (>2.14 wt% C)

Development of
Microstructure in
Iron–Carbon Alloys

• The development of microstructure for many iron–carbon alloys and steels depends
on a eutectoid reaction in which the austenite phase of composition 0.76 wt% C
transforms isothermally (at 727°C) into 𝛼-ferrite (0.022 wt% C) and cementite (i.e.,
𝛾 → 𝛼 + Fe3C).
• The microstructural product of an iron–carbon alloy of eutectoid composition is
pearlite, a microconstituent consisting of alternating layers of ferrite and cementite.
• The microstructures of alloys having carbon contents less than the eutectoid (i.e.,
hypoeutectoid alloys) are composed of a proeutectoid ferrite phase in addition to
pearlite.
• Pearlite and proeutectoid cementite constitute the microconstituents for hypereutectoid alloys—those with carbon contents in excess of the eutectoid composition.

Equation Summary
Equation
Number

Equation

Solving For

9.1b

WL =

C𝛼 − C0
C𝛼 − CL

Mass fraction of liquid phase, binary isomorphous
system

9.2b

W𝛼 =

C0 − CL
C𝛼 − CL

Mass fraction of 𝛼 solid-solution phase, binary
isomorphous system

9.5

V𝛼 =

v𝛼
v𝛼 + v𝛽

Volume fraction of 𝛼 phase

9.6a

V𝛼 =

9.7a

W𝛼 =

W𝛼
𝜌𝛼
W𝛼 W𝛽
+
𝜌𝛼
𝜌𝛽

For 𝛼 phase, conversion of mass fraction to
volume fraction

V𝛼 𝜌𝛼
V𝛼 𝜌𝛼 + V𝛽 𝜌𝛽

For 𝛼 phase, conversion of volume fraction to
mass fraction

9.10

We =

P
P+Q

Mass fraction of eutectic microconstituent for
binary eutectic system (per Figure 9.18)

9.11

W𝛼′ =

Q
P+Q

Mass fraction of primary 𝛼 microconstituent for
binary eutectic system (per Figure 9.18)
(continued)

Summary • 301
Equation
Number

Equation

Solving For

9.12

W𝛼 =

Q+R
P+Q+R

Mass fraction of total 𝛼 phase for a binary eutectic
system (per Figure 9.18)

9.13

W𝛽 =

P
P+Q+R

Mass fraction of 𝛽 phase for a binary eutectic
system (per Figure 9.18)

9.16

P+F=C+N

9.20

Wp =

C0′ − 0.022
0.74

For a hypoeutectoid Fe–C alloy, the mass fraction
of pearlite (per Figure 9.31)

9.21

W𝛼′ =

0.76 − C0′
0.74

For a hypoeutectoid Fe–C alloy, the mass fraction
of proeutectoid 𝛼 ferrite phase (per Figure 9.31)

9.22

Wp =

6.70 − C1′
5.94

For a hypereutectoid Fe–C alloy, the mass fraction
of pearlite (per Figure 9.31)

9.23

WFe3C′ =

C1′ − 0.76
5.94

For a hypereutectoid Fe–C alloy, the mass fraction
of proeutectoid Fe3C (per Figure 9.31)

Gibbs phase rule (general form)

List of Symbols
Symbol

Meaning

C (Gibbs phase rule)

Number of components in a system

C0

Composition of an alloy (in terms of one of the components)

C0′

Composition of a hypoeutectoid alloy (in weight percent carbon)

C1′

Composition of a hypereutectoid alloy (in weight percent carbon)

F

Number of externally controlled variables that must be specified
to completely define the state of a system

N

Number of noncompositional variables for a system

P, Q, R

Lengths of tie-line segments

P (Gibbs phase rule)

Number of phases present in a given system

v𝛼, v𝛽

Volumes of 𝛼 and 𝛽 phases

𝜌𝛼, 𝜌𝛽

Densities of 𝛼 and 𝛽 phases

Important Terms and Concepts
austenite
cementite
component
congruent transformation
equilibrium
eutectic phase
eutectic reaction
eutectic structure
eutectoid reaction
ferrite
free energy
Gibbs phase rule

hypereutectoid alloy
hypoeutectoid alloy
intermediate solid solution
intermetallic compound
isomorphous
lever rule
liquidus line
metastable
microconstituent
pearlite
peritectic reaction
phase

phase diagram
phase equilibrium
primary phase
proeutectoid cementite
proeutectoid ferrite
solidus line
solubility limit
solvus line
system
terminal solid solution
tie line

302 • Chapter 9

/

Phase Diagrams

REFERENCES
ASM Handbook, Vol. 3, Alloy Phase Diagrams, ASM
International, Materials Park, OH, 2016.
ASM Handbook, Vol. 9, Metallography and Microstructures,
ASM International, Materials Park, OH, 2004.
Campbell, F. C., Phase Diagrams: Understanding the Basics,
ASM International, Materials Park, OH, 2012.
Massalski, T. B., H. Okamoto, P. R. Subramanian, and L.
Kacprzak (Editors), Binary Phase Diagrams, 2nd edition,

ASM International, Materials Park, OH, 1990. Three volumes. Also on CD-ROM with updates.
Okamoto, H., Desk Handbook: Phase Diagrams for Binary
Alloys, 2nd edition, ASM International, Materials Park,
OH, 2010.
Villars, P., A. Prince, and H. Okamoto (Editors), Handbook
of Ternary Alloy Phase Diagrams, ASM International,
Materials Park, OH, 1995. Ten volumes. Also on CD-ROM.

Chapter

10 Phase Transformations:
Development of
Microstructure and Alteration
of Mechanical Properties

T

wo pressure–temperature phase diagrams are shown: for H2O (top) and CO2 (bot-

tom). Phase transformations occur when phase boundaries (the red curves) on these plots
are crossed as temperature and/or pressure is changed. For example, ice melts (transforms
SuperStock

to liquid water) upon heating, which corresponds
to crossing the solid–liquid phase boundary, as rep-

Pressure

resented by the arrow on the H2O phase diagram.
Similarly, upon passing across the solid–gas phase

Liquid
(Water)

Solid
(Ice)

boundary of the CO2 phase diagram, dry ice (solid
CO2) sublimes (transforms into gaseous CO2). Again,
an arrow delineates this phase transformation.

Vapor
(Steam)
Temperature

Gas

Temperature

Charles D. Winters/Photo Researchers, Inc.

Liquid

Pressure

Solid

•

303

WHY STUDY Phase Transformations?
The development of a set of desirable mechanical
characteristics for a material often results from a
phase transformation that is wrought by a heat
treatment. The time and temperature dependencies of some phase transformations are conveniently
represented on modified phase diagrams. It is important to know how to use these diagrams in order to

design a heat treatment for some alloy that will yield
the desired room-temperature mechanical properties. For example, the tensile strength of an iron–
carbon alloy of eutectoid composition (0.76 wt%
C) can be varied between approximately 700 MPa
(100,000 psi) and 2000 MPa (300,000 psi)
depending on the heat treatment employed.

Learning Objectives
After studying this chapter, you should be able to do the following:
3. Cite the general mechanical characteristics for
1. Make a schematic fraction transformationeach of the following microconstituents: fine
versus-logarithm of time plot for a typical solid–
pearlite, coarse pearlite, spheroidite, bainite,
solid transformation; cite the equation
martensite, and tempered martensite; briefly
that describes this behavior.
explain these behaviors in terms of microstruc2. Briefly describe the microstructure for each of
ture (or crystal structure).
the following microconstituents that are found
4. Given the isothermal transformation (or
in steel alloys: fine pearlite, coarse pearlite,
continuous-cooling transformation) diagram for
spheroidite, bainite, martensite, and tempered
some iron–carbon alloy, design a heat treatment
martensite.
that will produce a specified microstructure.

10.1

INTRODUCTION

transformation rate

One reason metallic materials are so versatile is that their mechanical properties
(strength, hardness, ductility, etc.) are subject to control and management over relatively
large ranges. Three strengthening mechanisms were discussed in Chapter 7—namely
grain size refinement, solid-solution strengthening, and strain hardening. Additional
techniques are available in which the mechanical behavior of a metal alloy is influenced
by its microstructure.
The development of microstructure in both single- and two-phase alloys typically
involves some type of phase transformation—an alteration in the number and/or character of the phases. The first portion of this chapter is devoted to a brief discussion of
some of the basic principles relating to transformations involving solid phases. Because
most phase transformations do not occur instantaneously, consideration is given to the
dependence of reaction progress on time, or the transformation rate. This is followed
by a discussion of the development of two-phase microstructures for iron–carbon alloys.
Modified phase diagrams are introduced that permit determination of the microstructure that results from a specific heat treatment. Finally, other microconstituents in addition to pearlite are presented and, for each, the mechanical properties are discussed.

Phase Transformations
10.2

BASIC CONCEPTS

phase transformation

304 •

A variety of phase transformations are important in the processing of materials, and
usually they involve some alteration of the microstructure. For purposes of this discussion, these transformations are divided into three classifications. In one group are

10.3 The Kinetics of Phase Transformations • 305
simple diffusion-dependent transformations in which there is no change in either the
number or composition of the phases present. These include solidification of a pure
metal, allotropic transformations, and recrystallization and grain growth (see Sections
7.12 and 7.13).
In another type of diffusion-dependent transformation, there is some alteration in
phase compositions and often in the number of phases present; the final microstructure
typically consists of two phases. The eutectoid reaction described by Equation 9.19 is of
this type; it receives further attention in Section 10.5.
The third kind of transformation is diffusionless, in which a metastable phase is produced. As discussed in Section 10.5, a martensitic transformation, which may be induced
in some steel alloys, falls into this category.

10.3 THE KINETICS OF PHASE TRANSFORMATIONS

nucleation, growth

With phase transformations, normally at least one new phase is formed that has different physical/chemical characteristics and/or a different structure than the parent
phase. Furthermore, most phase transformations do not occur instantaneously. Rather,
they begin by the formation of numerous small particles of the new phase(s), which increase in size until the transformation has reached completion. The progress of a phase
transformation may be broken down into two distinct stages: nucleation and growth.
Nucleation involves the appearance of very small particles, or nuclei of the new phase
(often consisting of only a few hundred atoms), which are capable of growing. During
the growth stage, these nuclei increase in size, which results in the disappearance of
some (or all) of the parent phase. The transformation reaches completion if the growth
of these new-phase particles is allowed to proceed until the equilibrium fraction is attained. We now discuss the mechanics of these two processes and how they relate to
solid-state transformations.

Nucleation
There are two types of nucleation: homogeneous and heterogeneous. The distinction
between them is made according to the site at which nucleating events occur. For the
homogeneous type, nuclei of the new phase form uniformly throughout the parent
phase, whereas for the heterogeneous type, nuclei form preferentially at structural
inhomogeneities, such as container surfaces, insoluble impurities, grain boundaries, and
dislocations. We begin by discussing homogeneous nucleation because its description
and theory are simpler to treat. These principles are then extended to a discussion of
the heterogeneous type.

Homogeneous Nucleation
free energy

A discussion of the theory of nucleation involves a thermodynamic parameter
called free energy (or Gibbs free energy), G. In brief, free energy is a function of other
thermodynamic parameters, of which one is the internal energy of the system (i.e., the
enthalpy, H) and another is a measurement of the randomness or disorder of the atoms
or molecules (i.e., the entropy, S). It is not our purpose here to provide a detailed discussion of the principles of thermodynamics as they apply to materials systems. However,
relative to phase transformations, an important thermodynamic parameter is the change
in free energy ΔG; a transformation occurs spontaneously only when ΔG has a negative value.
For the sake of simplicity, let us first consider the solidification of a pure material,
assuming that nuclei of the solid phase form in the interior of the liquid as atoms cluster
together so as to form a packing arrangement similar to that found in the solid phase.

306 • Chapter 10

/

Phase Transformations

Figure 10.1 Schematic diagram showing the
nucleation of a spherical solid particle in a liquid.

Volume =

4 3
𝜋r
3

Liquid

r

Solid

Area = 4𝜋r2

Solid–liquid
interface

It will be assumed that each nucleus is spherical and has a radius r. This situation is
represented schematically in Figure 10.1.
There are two contributions to the total free energy change that accompany a solidification transformation. The first is the free energy difference between the solid and
liquid phases, or the volume free energy, ΔG𝜐. Its value is negative if the temperature is
below the equilibrium solidification temperature, and the magnitude of its contribution
4
is the product of ΔG𝜐 and the volume of the spherical nucleus (i.e., 3𝜋r 3). The second energy contribution results from the formation of the solid–liquid phase boundary during
the solidification transformation. Associated with this boundary is a surface free energy,
𝛾, which is positive; furthermore, the magnitude of this contribution is the product of 𝛾
and the surface area of the nucleus (i.e., 4𝜋r2). Finally, the total free energy change is
equal to the sum of these two contributions:
Total free energy
change for a
solidification
transformation

4

ΔG = 3𝜋r 3 ΔG𝜐 + 4𝜋r 2𝛾

(10.1)

These volume, surface, and total free energy contributions are plotted schematically
as a function of nucleus radius in Figures 10.2a and 10.2b. Figure 10.2a shows that for
the curve corresponding to the first term on the right-hand side of Equation 10.1, the
free energy (which is negative) decreases with the third power of r. Furthermore, for
the curve resulting from the second term in Equation 10.1, energy values are positive
and increase with the square of the radius. Consequently, the curve associated with the

4 𝜋 r2𝛾

0

+

radius, r

4 3
𝜋 r ΔG v
3

–

(a)

Free energy change, 𝛥G

Free energy change, 𝛥G

+

r*
𝛥G*
0

radius, r

–

(b)

Figure 10.2 (a) Schematic curves for volume free energy and surface free energy contributions to the total free
energy change attending the formation of a spherical embryo/nucleus during solidification. (b) Schematic plot of
free energy versus embryo/nucleus radius, on which is shown the critical free energy change (ΔG*) and the critical
nucleus radius (r*).

10.3 The Kinetics of Phase Transformations • 307
sum of both terms (Figure 10.2b) first increases, passes through a maximum, and finally
decreases. In a physical sense, this means that as a solid particle begins to form as atoms
in the liquid cluster together, its free energy first increases. If this cluster reaches a size
corresponding to the critical radius r*, then growth will continue with the accompaniment of a decrease in free energy. However, a cluster of radius less than the critical
value will shrink and redissolve. This subcritical particle is an embryo, and the particle
of radius greater than r* is termed a nucleus. A critical free energy, ΔG*, occurs at the
critical radius and, consequently, at the maximum of the curve in Figure 10.2b. This ΔG*
corresponds to an activation free energy, which is the free energy required for the
formation of a stable nucleus. Equivalently, it may be considered an energy barrier to
the nucleation process.
Because r* and ΔG* appear at the maximum on the free energy-versus-radius curve
of Figure 10.2b, derivation of expressions for these two parameters is a simple matter.
For r*, we differentiate the ΔG equation (Equation 10.1) with respect to r, set the resulting expression equal to zero, and then solve for r (= r*). That is,
d(ΔG)
dr

= 43𝜋 ΔG𝜐(3r 2) + 4𝜋𝛾(2r) = 0

(10.2)

2𝛾
ΔG𝜐

(10.3)

which leads to the result
For homogeneous
nucleation, critical
radius of a stable
solid particle nucleus

For homogeneous
nucleation, activation
free energy required
for the formation of
a stable nucleus

r* = −

Now, substitution of this expression for r* into Equation 10.1 yields the following
expression for ΔG*:
ΔG* =

16𝜋𝛾3
3(ΔG𝜐)2

(10.4)

This volume free energy change ΔG𝜐 is the driving force for the solidification transformation, and its magnitude is a function of temperature. At the equilibrium solidification temperature Tm, the value of ΔG𝜐 is zero, and with decreasing temperature its value
becomes increasingly more negative.
It can be shown that ΔG𝜐 is a function of temperature as
ΔG𝜐 =

ΔHf (Tm − T)
Tm

(10.5)

where ΔHf is the latent heat of fusion (i.e., the heat given up during solidification), and
Tm and the temperature T are in Kelvin. Substitution of this expression for ΔG𝜐 into
Equations 10.3 and 10.4 yields
Dependence of
critical radius on
surface free energy,
latent heat of fusion,
melting temperature,
and transformation
temperature
Activation free
energy expression

r* = (−

2𝛾Tm
1
ΔHf )( Tm − T )

(10.6)

and
ΔG* = (

16𝜋𝛾 3T m2
3ΔH f2

1
) (Tm − T)2

(10.7)

Thus, from these two equations, both the critical radius r* and the activation free
energy ΔG* decrease as temperature T decreases. (The 𝛾 and ΔHf parameters in these

308 • Chapter 10

/

Phase Transformations

Figure 10.3 Schematic free
energy-versus-embryo/nucleusradius curves for two different
temperatures. The critical free
energy change (ΔG*) and critical
nucleus radius (r*) are indicated
for each temperature.

r*1

+

T 2 < T1

r*2
𝛥G

𝛥G*1

at T1

𝛥G*

2

0

radius, r

at T2
–

expressions are relatively insensitive to temperature changes.) Figure 10.3, a schematic
ΔG-versus-r plot that shows curves for two different temperatures, illustrates these relationships. Physically, this means that with a lowering of temperature at temperatures
below the equilibrium solidification temperature (Tm), nucleation occurs more readily.
Furthermore, the number of stable nuclei n* (having radii greater than r*) is a function
of temperature as
ΔG*
n* = K1 exp −
( kT )

(10.8)

where the constant K1 is related to the total number of nuclei of the solid phase.
For the exponential term of this expression, changes in temperature have a greater
effect on the magnitude of the ΔG* term in the numerator than the T term in the
denominator. Consequently, as the temperature is lowered below Tm, the exponential term in Equation 10.8 also decreases, so that the magnitude of n* increases.
This temperature dependence (n* versus T) is represented in the schematic plot of
Figure 10.4a.
Another important temperature-dependent step is involved in and also influences
nucleation: the clustering of atoms by short-range diffusion during the formation of
nuclei. The influence of temperature on the rate of diffusion (i.e., magnitude of the
diffusion coefficient, D) is given in Equation 5.8. Furthermore, this diffusion effect
is related to the frequency at which atoms from the liquid attach themselves to the

Figure 10.4 For

Tm

Tm

Tm

𝛥G*
kT

exp –

Qd
kT

𝜈d

Temperature

exp –

Temperature

Temperature

𝛥T

.

N
n*

Number of stable nuclei, n*

(a)

Frequency of attachment, 𝜈 d

(b)

.

n*, 𝜈 d , N

(c)

solidification,
schematic plots
of (a) number of
stable nuclei versus
temperature,
(b) frequency of
atomic attachment
versus temperature,
and (c) nucleation
rate versus temperature (the dashed
curves are reproduced from parts
a and b).

10.3 The Kinetics of Phase Transformations • 309
solid nucleus, vd. The dependence of vd on temperature is the same as for the diffusion
coefficient—namely,
Qd
vd = K2 exp −
( kT )

(10.9)

where Qd is a temperature-independent parameter—the activation energy for diffusion—
and K2 is a temperature-independent constant. Thus, from Equation 10.9, a decrease of
temperature results in a reduction in vd. This effect, represented by the curve shown in
Figure 10.4b, is just the reverse of that for n* as discussed earlier.
The principles and concepts just developed are now extended to a discussion of
∙
another important nucleation parameter, the nucleation rate N (which has units of
nuclei per unit volume per second). This rate is simply proportional to the product of n*
(Equation 10.8) and vd (Equation 10.9)—that is,
Nucleation rate
expression for
homogeneous
nucleation

∙

N = K3n*vd = K1K2K3[exp(−

Qd
ΔG*
exp(− )]
)
kT
kT

(10.10)

Here, K3 is the number of atoms on a nucleus surface. Figure 10.4c schematically plots
nucleation rate as a function of temperature and, in addition, the curves of Figures 10.4a
∙
and 10.4b from which the N curve is derived. Figure 10.4c shows that, with a reduction
of temperature from below Tm, the nucleation rate first increases, achieves a maximum,
and subsequently diminishes.
∙
The shape of this N curve is explained as follows: for the upper region of the
∙
curve (a sudden and dramatic increase in N with decreasing T), ΔG* is greater than
Qd, which means that the exp(− ΔG*/kT) term of Equation 10.10 is much smaller than
exp(−Qd /kT). In other words, the nucleation rate is suppressed at high temperatures
because of a small activation driving force. With continued reduction of temperature,
there comes a point at which ΔG* becomes smaller than the temperature-independent
Qd, with the result that exp(−Qd/kT) < exp(− ΔG*/kT), or that, at lower temperatures,
a low atomic mobility suppresses the nucleation rate. This accounts for the shape of
∙
the lower curve segment (a precipitous reduction of N with a continued reduction of
∙
temperature). Furthermore, the N curve of Figure 10.4c necessarily passes through a
maximum over the intermediate temperature range, where values for ΔG* and Qd are
of approximately the same magnitude.
Several qualifying comments are in order regarding the preceding discussion. First,
although we assumed a spherical shape for nuclei, this method may be applied to any
shape with the same final result. Furthermore, this treatment may be used for types of
transformations other than solidification (i.e., liquid–solid)—for example, solid–vapor
and solid–solid. However, magnitudes of ΔG𝜐 and 𝛾, in addition to diffusion rates of
the atomic species, will undoubtedly differ among the various transformation types. In
addition, for solid–solid transformations, there may be volume changes attendant to the
formation of new phases. These changes may lead to the introduction of microscopic
strains, which must be taken into account in the ΔG expression of Equation 10.1 and,
consequently, will affect the magnitudes of r* and ΔG*.
From Figure 10.4c it is apparent that during the cooling of a liquid, an appreciable
nucleation rate (i.e., solidification) will begin only after the temperature has been lowered to below the equilibrium solidification (or melting) temperature (Tm). This phenomenon is termed supercooling (or undercooling), and the degree of supercooling for
homogeneous nucleation may be significant (on the order of several hundred degrees
Kelvin) for some systems. Table 10.1 shows, for several materials, typical degrees of
supercooling for homogeneous nucleation.

310 • Chapter 10
Table 10.1
Degree of
Supercooling (ΔT)
Values (Homogeneous
Nucleation) for
Several Metals

/

Phase Transformations
ΔT (°C)

Metal
Antimony

135

Germanium

227

Silver

227

Gold

230

Copper

236

Iron

295

Nickel

319

Cobalt

330

Palladium

332

Source: D. Turnbull and R. E. Cech, “Microscopic
Observation of the Solidification of Small Metal
Droplets,” J. Appl. Phys., 21, 1950, p. 808.

EXAMPLE PROBLEM 10.1
Computation of Critical Nucleus Radius and Activation Free Energy
(a) For the solidification of pure gold, calculate the critical radius r* and the activation free
energy ΔG* if nucleation is homogeneous. Values for the latent heat of fusion and surface
free energy are −1.16 × 109 J/m3 and 0.132 J/m2, respectively. Use the supercooling value
in Table 10.1.
(b) Now, calculate the number of atoms found in a nucleus of critical size. Assume a lattice
parameter of 0.413 nm for solid gold at its melting temperature.
Solution
(a) In order to compute the critical radius, we employ Equation 10.6, using the melting temperature of 1064°C for gold, assuming a supercooling value of 230°C (Table 10.1), and
realizing that ΔHf is negative. Hence
r* =

2𝛾Tm
1
−
( ΔHf )( Tm − T )

= −
[

(2)(0.132 J/m2)(1064 + 273 K)
1
]( 230 K )
−1.16 × 109 J/m3

= 1.32 × 10 − 9 m = 1.32 nm
For computation of the activation free energy, Equation 10.7 is employed. Thus,
ΔG* =
=

16𝜋𝛾 3Tm2

1
( 3ΔHf2 ) (Tm − T )2
(16)(𝜋)(0.132 J/m2)3(1064 + 273 K)2
1
[
][ (230 K)2 ]
(3)(−1.16 × 109 J/m3)2

= 9.64 × 10 − 19 J
(b) In order to compute the number of atoms in a nucleus of critical size (assuming a spherical
nucleus of radius r*), it is first necessary to determine the number of unit cells, which we
then multiply by the number of atoms per unit cell. The number of unit cells found in this
critical nucleus is just the ratio of critical nucleus and unit cell volumes. Inasmuch as gold
has the FCC crystal structure (and a cubic unit cell), its unit cell volume is just a3, where
a is the lattice parameter (i.e., unit cell edge length); its value is 0.413 nm, as cited in the

10.3 The Kinetics of Phase Transformations • 311
problem statement. Therefore, the number of unit cells found in a radius of critical size
is just
4
𝜋r*3
critical nucleus volume 3
=
# unit cells/particle =
(10.11)
unit cell volume
a3
=

4
(𝜋)(1.32 nm)3
(3)
(0.413 nm)3

= 137 unit cells

Because of the equivalence of four atoms per FCC unit cell (Section 3.4), the total number
of atoms per critical nucleus is just
(137 unit cells/critical nucleus)(4 atoms/unit cell) = 548 atoms/critical nucleus

Heterogeneous Nucleation

For heterogeneous
nucleation of a solid
particle, relationship
among solid–surface,
solid–liquid, and
liquid–surface
interfacial energies
and the wetting angle
For heterogeneous
nucleation, critical
radius of a stable
solid particle nucleus

Although levels of supercooling for homogeneous nucleation may be significant (on
occasion several hundred degrees Celsius), in practical situations they are often on the
order of only several degrees Celsius. The reason for this is that the activation energy
(i.e., energy barrier) for nucleation (ΔG* of Equation 10.4) is lowered when nuclei form
on preexisting surfaces or interfaces, because the surface free energy (𝛾 of Equation
10.4) is reduced. In other words, it is easier for nucleation to occur at surfaces and interfaces than at other sites. Again, this type of nucleation is termed heterogeneous.
In order to understand this phenomenon, let us consider the nucleation, on a flat
surface, of a solid particle from a liquid phase. It is assumed that both the liquid and
solid phases “wet” this flat surface—that is, both of these phases spread out and cover
the surface; this configuration is depicted schematically in Figure 10.5. Also noted in
the figure are three interfacial energies (represented as vectors) that exist at two-phase
boundaries—𝛾SL, 𝛾SI, and 𝛾IL—as well as the wetting angle 𝜃 (the angle between the 𝛾 SI
and 𝛾 SL vectors). Taking a surface tension force balance in the plane of the flat surface
leads to the following expression:
𝛾IL = 𝛾SI + 𝛾SLcos 𝜃

(10.12)

Now, using a somewhat involved procedure similar to the one presented for homogeneous nucleation (which we have chosen to omit), it is possible to derive equations for
r* and ΔG*; these are as follows:
r* = −

For heterogeneous
nucleation, activation
free energy required
for the formation of
a stable nucleus

ΔG* = (

Figure 10.5 Heterogeneous
nucleation of a solid from a liquid.
The solid–surface (𝛾SI), solid–liquid
(𝛾SL), and liquid–surface (𝛾IL),
interfacial energies are represented
by vectors. The wetting angle (𝜃) is
also shown.

2𝛾SL
ΔG𝜐

(10.13)

3
16𝜋𝛾SL

S(𝜃)
3ΔG𝜐2 )

(10.14)

Liquid

Solid

𝛾SL
𝜃

𝛾IL
𝛾SI

Surface or interface

312 • Chapter 10

/

Phase Transformations

Figure 10.6 Schematic free
energy-versus-embryo/nucleusradius plot on which are
presented curves for both
homogeneous and
heterogeneous nucleation.
Critical free energies and the
critical radius are also shown.

r*

𝛥G*hom
𝛥G

𝛥G*het
0

r

The S(𝜃) term of this last equation is a function only of 𝜃 (i.e., the shape of the nucleus),
which has a numerical value between zero and unity.1
From Equation 10.13, it is important to note that the critical radius r* for heterogeneous nucleation is the same as for homogeneous nucleation, inasmuch as 𝛾 SL is the same
surface energy as 𝛾 in Equation 10.3. It is also evident that the activation energy barrier
for heterogeneous nucleation (Equation 10.14) is smaller than the homogeneous barrier
(Equation 10.4) by an amount corresponding to the value of this S(𝜃) function, or
ΔG*het = ΔGh*om S(𝜃)

(10.15)

Figure 10.6, a schematic graph of ΔG versus nucleus radius, plots curves for both types
of nucleation and indicates the difference in the magnitudes of ΔGh*et and ΔGh*om, in addition to the constancy of r*. This lower ΔG* for heterogeneous nucleation means that a
smaller energy must be overcome during the nucleation process (than for homogeneous
nucleation), and, therefore, heterogeneous nucleation occurs more readily (Equation
∙
10.10). In terms of the nucleation rate, the N-versus-T curve (Figure 10.4c) is shifted to
higher temperatures for heterogeneous. This effect is represented in Figure 10.7, which
also shows that a much smaller degree of supercooling (ΔT) is required for heterogeneous nucleation.

Figure 10.7 Nucleation rate versus temperature
Tm

for both homogeneous and heterogeneous nucleation.
Degree of supercooling (ΔT) for each is also shown.

𝛥T het
𝛥T hom

Temperature

.

Nhet

.

Nhom

Nucleation rate

For example, for 𝜃 angles of 30° and 90°, values of S(𝜃) are approximately 0.01 and 0.5, respectively.

1

10.3 The Kinetics of Phase Transformations • 313

Growth
The growth step in a phase transformation begins once an embryo has exceeded the
critical size, r*, and becomes a stable nucleus. Note that nucleation will continue to occur simultaneously with growth of the new-phase particles; of course, nucleation cannot
occur in regions that have already transformed into the new phase. Furthermore, the
growth process will cease in any region where particles of the new phase meet because
here the transformation will have reached completion.
Particle growth occurs by long-range atomic diffusion, which normally involves several steps—for example, diffusion through the parent phase,∙ across a phase boundary,
and then into the nucleus. Consequently, the growth rate G is determined by the rate
of diffusion, and its temperature dependence is the same as for the diffusion coefficient
(Equation 5.8)—namely,
Dependence of
particle growth rate
on the activation
energy for diffusion
and temperature

Q
∙
G = C exp − )
( kT

(10.16)

where Q (the activation energy) and C (a preexponential) are independent of temperature.2
∙
The temperature dependence of G is represented by one of the curves in Figure 10.8; also
∙
shown is a curve for the nucleation rate, N (again, almost always the rate for heterogeneous
nucleation). Now, at a specific temperature, the overall transformation rate is equal to some
∙
∙
product of N and G. The third curve of Figure 10.8, which is for the total rate, represents
this combined effect. The general shape of this curve is the same as for the nucleation rate,
∙
in that it has a peak or maximum that has been shifted upward relative to the N curve.
Whereas this treatment on transformations has been developed for solidification,
the same general principles also apply to solid–solid and solid–gas transformations.
As we shall see later, the rate of transformation and the time required for the transformation to proceed to some degree of completion (e.g., time to 50% reaction completion, t0.5)
are inversely proportional to one another (Equation 10.18). Thus, if the logarithm of this
transformation time (i.e., log t0.5) is plotted versus temperature, a curve having the general
shape shown in Figure 10.9b results. This “C-shaped” curve is a virtual mirror image (through
a vertical plane) of the transformation rate curve of Figure 10.8, as demonstrated in Figure
10.9. The kinetics of phase transformations are often represented using logarithm time (to
some degree of transformation) versus-temperature plots (for example, see Section 10.5).
Several physical phenomena may be explained in terms of the transformation rate–
versus–temperature curve of Figure 10.8. First, the size of the product phase particles
depends on transformation temperature. For example, for transformations that occur

Figure 10.8 Schematic plot
showing
∙

Tm

.

Temperature

Growth rate, G

curves for nucleation rate (N), growth
∙
rate (G), and overall transformation rate
versus temperature.

Overall
transformation
rate

.

Nucleation rate, N

Rate
2

thermally activated
transformation

Processes whose rates depend on temperature as Ġ in Equation 10.16 are sometimes
termed thermally activated. Also, a rate equation of this form (i.e., having the exponential
temperature dependence) is termed an Arrhenius rate equation.

314 • Chapter 10

/

Phase Transformations

Figure 10.9 Schematic plots of (a) transTe

Te

Temperature

Temperature

formation rate versus temperature and
(b) logarithm time [to some degree (e.g., 0.5
fraction) of transformation] versus temperature. The curves in both (a) and (b) are
generated from the same set of data—that is,
for horizontal axes, the time [scaled logarithmically in the (b) plot] is just the reciprocal
of the rate from plot (a).

Rate

1
t0.5

Time (t0.5)
