Repository: Ketankham/meta_books

File: Materials Science and Engineering An Introduction by William D. Callister, Jr., David G. Rethwish (z-lib.org).txt (part 22 of 65)
49
CRYSTAL STRUCTURES 49
In summary, isothermal and continuous-cooling transformation diagrams are, in a
sense, phase diagrams in which the parameter of time is introduced. Each is experimentally determined for an alloy of specified composition, the variables being temperature
and time. These diagrams allow prediction of the microstructure after some time period
for constant-temperature and continuous-cooling heat treatments, respectively.

10.7 Mechanical Behavior of Iron–Carbon Alloys • 331
Figure 10.29 Continuous-cooling

800

transformation diagram for an alloy steel (type
4340) and several superimposed cooling curves
demonstrating dependence of the final microstructure of this alloy on the transformations that
occur during cooling.

1400
Eutectoid temperature

te

Ferri

700
n

/s
°C

ste

1200

Au

Austenite
Pearlite

600
0.3°C/s

Bainite "nose"

Critical
cooling
rate

Austenite

800

/s

400

0.006°C

/s

Temperature (°C)

1000

0.02°C

500

[Adapted from H. E. McGannon (Editor), The Making, Shaping and Treating of Steel, 9th edition, United
States Steel Corporation, Pittsburgh, 1971, p. 1096.]

Bainite

Temperature (°F)

8.3

ite

600

300
M (start) Austenite

Martensite
400

200
M+F+
P+B
100

200
M

0
1

10

M+B

102

103

F+P

M+F
+B
104

105

106

Time (s)

Concept Check 10.4 Briefly describe the simplest continuous cooling heat treatment procedure that would be used to convert a 4340 steel from (martensite + bainite) into (ferrite + pearlite).
[The answer may be found in all digital versions of the text and/or at www.wiley.com/college/callister
(Student Companion Site).]

10.7 MECHANICAL BEHAVIOR OF IRON–CARBON ALLOYS
We now discuss the mechanical behavior of iron–carbon alloys having the microstructures discussed heretofore—namely, fine and coarse pearlite, spheroidite, bainite, and
martensite. For all but martensite, two phases are present (ferrite and cementite), and
so an opportunity is provided to explore several mechanical property–microstructure
relationships that exist for these alloys.

Pearlite
Cementite is much harder but more brittle than ferrite. Thus, increasing the fraction of
Fe3C in a steel alloy while holding other microstructural elements constant will result
in a harder and stronger material. This is demonstrated in Figure 10.30a, in which the
tensile and yield strengths and the Brinell hardness number are plotted as a function
of the weight percent carbon (or equivalently as the percentage of Fe3C) for steels that
are composed of fine pearlite. All three parameters increase with increasing carbon
concentration. Inasmuch as cementite is more brittle, increasing its content results in a
decrease in both ductility and toughness (or impact energy). These effects are shown in
Figure 10.30b for the same fine pearlitic steels.
The layer thickness of each of the ferrite and cementite phases in the microstructure also influences the mechanical behavior of the material. Fine pearlite is harder and

332 •

MPa

103 psi
40

60

80

100

120

140

160

0

0

6

9

0.2

0.4

0.6

Elongation

9

12

0.8

Pearlite
+ Fe3C

(b)

0

Reduction
in area

Izod impact
energy

Pearlite + ferrite

6

Percent Fe3C

Composition (wt% C)

0

20

40

60

80

100

120

3

(a)

1.0

100

150

200

250

300

350

15

Brinell hardness number

Composition (wt% C)

0.6

0.8

Brinell hardness

Yield strength

0.4

12

Pearlite
+
Fe3C
Tensile strength

Pearlite + ferrite

0.2

3

Ductility (%)

Yield and tensile strength

1.0

0

20

40

60

80

15

[Data taken from Metals Handbook: Heat Treating, Vol. 4, 9th edition, V. Masseria (Managing Editor), 1981. Reproduced by permission of
ASM International, Materials Park, OH.]

having microstructures consisting of fine pearlite. (b) Ductility (%EL and %RA) and Izod impact energy versus carbon
concentration for plain carbon steels having microstructures consisting of fine pearlite.

Figure 10.30 (a) Yield strength, tensile strength, and Brinell hardness versus carbon concentration for plain carbon steels

300

400

500

600

700

800

900

1000

1100

1200

Percent Fe3C

0

Izod impact energy (ft-lbf)

10.7 Mechanical Behavior of Iron–Carbon Alloys • 333
Percent Fe3C
90

0

3

6

9

12

15

Percent Fe3C
320

0

3

6

9

12

15

HRC
35

80
Spheroidite
70

30

240
Fine pearlite

60
HRB
100

20
Coarse pearlite

200
90
160
Spheroidite

80
70

120

Rockwell hardness

Brinell hardness number

25

Ductility (% RA)

280

50
Coarse pearlite
40

30

20

Fine pearlite

60
10
80
0

0.2

0.4

0.6

0.8

1.0

0

0

0.2

0.4

0.6

Composition (wt% C)

Composition (wt% C)

(a)

(b)

0.8

1.0

Figure 10.31 (a) Brinell and Rockwell hardness as a function of carbon concentration for plain carbon steels
having fine and coarse pearlite as well as spheroidite microstructures. (b) Ductility (%RA) as a function of carbon
concentration for plain carbon steels having fine and coarse pearlite as well as spheroidite microstructures.
[Data taken from Metals Handbook: Heat Treating, Vol. 4, 9th edition, V. Masseria (Managing Editor), 1981. Reproduced by
permission of ASM International, Materials Park, OH.]

stronger than coarse pearlite, as demonstrated by the upper two curves of Figure 10.31a,
which plots hardness versus the carbon concentration.
The reasons for this behavior relate to phenomena that occur at the 𝛼–Fe3C phase
boundaries. First, there is a large degree of adherence between the two phases across a
boundary. Therefore, the strong and rigid cementite phase severely restricts deformation
of the softer ferrite phase in the regions adjacent to the boundary; thus the cementite may
be said to reinforce the ferrite. The degree of this reinforcement is substantially higher in
fine pearlite because of the greater phase boundary area per unit volume of material. In
addition, phase boundaries serve as barriers to dislocation motion in much the same way as
grain boundaries (Section 7.8). For fine pearlite there are more boundaries through which
a dislocation must pass during plastic deformation. Thus, the greater reinforcement and restriction of dislocation motion in fine pearlite account for its greater hardness and strength.
Coarse pearlite is more ductile than fine pearlite, as illustrated in Figure 10.31b, which
plots percentage reduction in area versus carbon concentration for both microstructure types.
This behavior results from the greater restriction to plastic deformation of the fine pearlite.

Spheroidite
Other elements of the microstructure relate to the shape and distribution of the phases. In
this respect, the cementite phase has distinctly different shapes and arrangements in the
pearlite and spheroidite microstructures (Figures 10.15 and 10.19). Alloys containing pearlitic microstructures have greater strength and hardness than do those with spheroidite.

334 • Chapter 10

/

Phase Transformations

This is demonstrated in Figure 10.31a, which compares the hardness as a function of the
weight percent carbon for spheroidite with both the pearlite structure types. This behavior
is again explained in terms of reinforcement at, and impedance to, dislocation motion
across the ferrite–cementite boundaries as discussed previously. There is less boundary
area per unit volume in spheroidite, and consequently plastic deformation is not nearly as
constrained, which gives rise to a relatively soft and weak material. In fact, of all steel alloys, those that are softest and weakest have a spheroidite microstructure.
As might be expected, spheroidized steels are extremely ductile, much more than
either fine or coarse pearlite (Figure 10.31b). In addition, they are notably tough because
any crack can encounter only a very small fraction of the brittle cementite particles as it
propagates through the ductile ferrite matrix.

Bainite
Because bainitic steels have a finer structure (i.e., smaller 𝛼-ferrite and Fe3C particles),
they are generally stronger and harder than pearlitic steels; yet they exhibit a desirable
combination of strength and ductility. Figures 10.32a and 10.32b show, respectively, the
influence of transformation temperature on the strength/hardness and ductility for an
iron–carbon alloy of eutectoid composition. Temperature ranges over which pearlite
and bainite form (consistent with the isothermal transformation diagram for this alloy,
Figure 10.18) are noted at the tops of Figures 10.32a and 10.32b.

Martensite
Of the various microstructures that may be produced for a given steel alloy, martensite
is the hardest and strongest and, in addition, the most brittle; it has, in fact, negligible
ductility. Its hardness is dependent on the carbon content, up to about 0.6 wt% as
demonstrated in Figure 10.33, which plots the hardness of martensite and fine pearlite
as a function of weight percent carbon. In contrast to pearlitic steels, the strength and
hardness of martensite are not thought to be related to microstructure. Rather, these
properties are attributed to the effectiveness of the interstitial carbon atoms in hindering
dislocation motion (as a solid-solution effect, Section 7.9), and to the relatively few slip
systems (along which dislocations move) for the BCT structure.
60
Bainite

600

Bainite

Pearlite
50

300

1000

200
500

Ductility (%RA)

1500
400

Tensile strength (MPa)

500
Brinell hardness number

Pearlite

2000

40

30

20

100
0
200

300

400

500

600

700

0
800

10
200

300

400

500

600

Transformation temperature (°C)

Transformation temperature (°C)

(a)

(b)

700

800

Figure 10.32 (a) Brinell hardness and tensile strength and (b) ductility (%RA) (at room temperature) as a function of isothermal transformation temperature for an iron–carbon alloy of eutectoid composition, taken over the
temperature range at which bainitic and pearlitic microstructures form.
[Figure (a) Adapted from E. S. Davenport, “Isothermal Transformation in Steels,” Trans. ASM, 27, 1939, p. 847. Reprinted by
permission of ASM International, Materials Park, OH.]

10.8 Tempered Martensite • 335
Figure 10.33 Hardness (at room temperature) as
a function of carbon concentration for plain carbon
martensitic, tempered martensitic [tempered at 371°C
(700°F)], and pearlitic steels.

Percent Fe3C
0

3

6

9

12

65

700

(Adapted from Edgar C. Bain, Functions of the Alloying
Elements in Steel, 1939; and R. A. Grange, C. R. Hribal,
and L. F. Porter, Metall. Trans. A, Vol. 8A. Reproduced by
permission of ASM International, Materials Park, OH.)

60

600

Martensite

500

50

400

Tempered martensite
(tempered at 371°C)

300

40

30
20

Rockwell hardness, HRC

Brinell hardness number

15

Fine pearlite

200

100

0
0

0.2

0.4

0.6

0.8

1.0

Composition (wt% C)

Austenite is slightly denser than martensite, and therefore, during the phase transformation upon quenching, there is a net volume increase. Consequently, relatively large
pieces that are rapidly quenched may crack as a result of internal stresses; this becomes
a problem especially when the carbon content is greater than about 0.5 wt%.

Concept Check 10.5

Rank the following iron–carbon alloys and associated microstructures from the highest to the lowest tensile strength:
0.25 wt% C with spheroidite
0.25 wt% C with coarse pearlite
0.60 wt% C with fine pearlite
0.60 wt% C with coarse pearlite

Justify this ranking.

Concept Check 10.6 For a eutectoid steel, describe an isothermal heat treatment that
would be required to produce a specimen having a hardness of 93 HRB.
[The answers may be found in all digital versions of the text and/or at www.wiley.com/college/callister
(Student Companion Site).]

10.8

TEMPERED MARTENSITE
In the as-quenched state, martensite, in addition to being very hard, is so brittle that
it cannot be used for most applications; also, any internal stresses that may have been
introduced during quenching have a weakening effect. The ductility and toughness of
martensite may be enhanced and these internal stresses relieved by a heat treatment
known as tempering.
Tempering is accomplished by heating a martensitic steel to a temperature below the
eutectoid for a specified time period. Normally, tempering is carried out at temperatures

336 • Chapter 10

/

Phase Transformations

Figure 10.34 Electron micrograph of
tempered martensite. Tempering was carried out
at 594°C (1100°F). The small particles are the
cementite phase; the matrix phase is 𝛼-ferrite.
9300×.
(Copyright 1971 by United States Steel Corporation.)

1 μm

tempered martensite
Martensite to
tempered martensite
transformation
reaction

between 250°C and 650°C (480°F and 1200°F); internal stresses, however, may be relieved at temperatures as low as 200°C (390°F). This tempering heat treatment allows, by
diffusional processes, the formation of tempered martensite, according to the reaction
martensite (BCT, single phase) → tempered martensite (𝛼 + Fe3C phases)

(10.20)

where the single-phase BCT martensite, which is supersaturated with carbon, transforms into the tempered martensite, composed of the stable ferrite and cementite
phases, as indicated on the iron–iron carbide phase diagram.
The microstructure of tempered martensite consists of extremely small and uniformly dispersed cementite particles embedded within a continuous ferrite matrix. This
is similar to the microstructure of spheroidite except that the cementite particles are
much, much smaller. An electron micrograph showing the microstructure of tempered
martensite at a very high magnification is presented in Figure 10.34.
Tempered martensite may be nearly as hard and strong as martensite but with substantially enhanced ductility and toughness. For example, the hardness-versus-weight
percent carbon plot of Figure 10.33 includes a curve for tempered martensite. The hardness and strength may be explained by the large ferrite–cementite phase boundary area
per unit volume that exists for the very fine and numerous cementite particles. Again,
the hard cementite phase reinforces the ferrite matrix along the boundaries, and these
boundaries also act as barriers to dislocation motion during plastic deformation. The
continuous ferrite phase is also very ductile and relatively tough, which accounts for the
improvement of these two properties for tempered martensite.
The size of the cementite particles influences the mechanical behavior of tempered
martensite; increasing the particle size decreases the ferrite–cementite phase boundary
area and, consequently, results in a softer and weaker material yet one that is tougher
and more ductile. Furthermore, the tempering heat treatment determines the size of the
cementite particles. Heat treatment variables are temperature and time, and most treatments are constant-temperature processes. Because carbon diffusion is involved in the
martensite-tempered martensite transformation, increasing the temperature accelerates
diffusion, the rate of cementite particle growth, and, subsequently, the rate of softening.
The dependence of tensile and yield strength and ductility on tempering temperature
for an alloy steel is shown in Figure 10.35. Before tempering, the material was quenched
in oil to produce the martensitic structure; the tempering time at each temperature was
1 h. This type of tempering data is ordinarily provided by the steel manufacturer.
The time dependence of hardness at several different temperatures is presented
in Figure 10.36 for a water-quenched steel of eutectoid composition; the time scale is

Figure 10.35 Tensile and yield strengths

103 psi

MPa

10.8 Tempered Martensite • 337

Tempering temperature (°F)
600
800
1000

400
280
1800

and ductility (%RA) (at room temperature)
versus tempering temperature for an oilquenched alloy steel (type 4340).

1200

(Adapted from figure furnished courtesy Republic
Steel Corporation.)

260
Tensile strength

240

220
Yield strength
1400

1200

200

180
60
160
50

1000
140

800

40

Reduction
in area

120

Reduction in area (%)

Tensile and yield strength

1600

30
100
200

300
400
500
Tempering temperature (°C)

600

logarithmic. With increasing time the hardness decreases, which corresponds to the
growth and coalescence of the cementite particles. At temperatures approaching the
eutectoid [700°C (1300°F)] and after several hours, the microstructure will become
spheroiditic (Figure 10.19), with large cementite spheroids embedded within the continuous ferrite phase. Correspondingly, overtempered martensite is relatively soft and ductile.
1 min

1h

Figure 10.36

1 day

70

65

700
205°C (400

60

600

Rockwell hardness, HRC

315°C (600

°F)

55
425°C

50

500
(800°F

)

45

535°

400

C (10

40

00°F

)

35
300
30
101

102

103
Time (s)

104

105

Brinell hardness number

°F)

Hardness (at room
temperature) versus
tempering time for a
water-quenched eutectoid plain carbon (1080)
steel.
(Adapted from Edgar
C. Bain, Functions of the
Alloying Elements in Steel,
American Society for
Metals, 1939, p. 233.)

338 • Chapter 10

/

Phase Transformations

Concept Check 10.7 A steel alloy is quenched from a temperature within the austenite
phase region into water at room temperature so as to form martensite; the alloy is subsequently
tempered at an elevated temperature, which is held constant.
(a) Make a schematic plot showing how room-temperature ductility varies with the logarithm of
tempering time at the elevated temperature. (Be sure to label your axes.)
(b) Superimpose and label on this same plot the room-temperature behavior resulting from tempering at a higher temperature and briefly explain the difference in behavior at these two
temperatures.
[The answer may be found in all digital versions of the text and/or at www.wiley.com/college/callister
(Student Companion Site).]
The tempering of some steels may result in a reduction of toughness as measured by impact
tests (Section 8.6); this is termed temper embrittlement. The phenomenon occurs when the
steel is tempered at a temperature above about 575°C (1070°F) followed by slow cooling
to room temperature, or when tempering is carried out at between approximately 375°C
and 575°C (700°F and 1070°F). Steel alloys that are susceptible to temper embrittlement
have been found to contain appreciable concentrations of the alloying elements manganese,
nickel, or chromium and, in addition, one or more of antimony, phosphorus, arsenic, and tin
as impurities in relatively low concentrations. The presence of these alloying elements and
impurities shifts the ductile-to-brittle transition to significantly higher temperatures; the ambient temperature thus lies below this transition in the brittle regime. It has been observed
that crack propagation of these embrittled materials is intergranular (Figure 8.7)—that is, the
fracture path is along the grain boundaries of the precursor austenite phase. Furthermore,
alloy and impurity elements have been found to preferentially segregate in these regions.
Temper embrittlement may be avoided by (1) compositional control and/or (2)
tempering above 575°C or below 375°C, followed by quenching to room temperature.
Furthermore, the toughness of steels that have been embrittled may be improved significantly by heating to about 600°C (1100°F) and then rapidly cooling to below 300°C (570°F).

10.9

REVIEW OF PHASE TRANSFORMATIONS AND MECHANICAL
PROPERTIES FOR IRON–CARBON ALLOYS
In this chapter, we discussed several different microstructures that may be produced
in iron–carbon alloys depending on heat treatment. Figure 10.37 summarizes the

Figure 10.37 Possible transformations
involving the decomposition of austenite.
Solid arrows, transformations involving
diffusion; dashed arrow, diffusionless
transformation.

Austenite

Slow
cooling

Pearlite
+ a proeutectoid phase

Moderate
cooling

Bainite

Rapid
quench

Martensite

Reheat

Tempered martensite

10.9 Review of Phase Transformations and Mechanical Properties for Iron–Carbon Alloys • 339
Table 10.2 Microstructures and Mechanical Properties for Iron–Carbon Alloys
Mechanical
Properties (Relative)

Microconstituent

Phases Present

Arrangement of Phases

Spheroidite

𝛼-Ferrite + Fe3C

Relatively small Fe3C spherelike
particles in an 𝛼-ferrite matrix

Soft and ductile

Coarse pearlite

𝛼-Ferrite + Fe3C

Alternating layers of 𝛼-ferrite
and Fe3C that are relatively
thick

Harder and stronger than
spheroidite, but not as ductile
as spheroidite

Fine pearlite

𝛼-Ferrite + Fe3C

Alternating layers of 𝛼-ferrite
and Fe3C that are relatively
thin

Harder and stronger than coarse
pearlite, but not as ductile as
coarse pearlite

Bainite

𝛼-Ferrite + Fe3C

Very fine and elongated particles
of Fe3C in an 𝛼-ferrite matrix

Harder and stronger than fine
pearlite; less hard than
martensite; more ductile than
martensite

Tempered
martensite

𝛼-Ferrite + Fe3C

Very small Fe3C spherelike
particles in an 𝛼-ferrite matrix

Strong; not as hard as martensite,
but much more ductile than
martensite

Martensite

Body-centered,
tetragonal, single
phase

Needle-shaped grains

Very hard and very brittle

Tutorial Video:
What Are the
Differences
among the Various
Iron–Carbon Alloy
Microstructures?

transformation paths that produce these various microstructures. Here, it is assumed
that pearlite, bainite, and martensite result from continuous-cooling treatments;
furthermore, the formation of bainite is possible only for alloy steels (not plain carbon
ones), as outlined earlier.
Microstructural characteristics and mechanical properties of the several microconstituents for iron–carbon alloys are summarized in Table 10.2.

EXAMPLE PROBLEM 10.4
Determination of Properties for a Eutectoid Fe–Fe3C Alloy
Subjected to an Isothermal Heat Treatment
Determine the tensile strength and ductility (%RA) of a eutectoid Fe–Fe3C alloy that has been
subjected to heat treatment (c) in Example Problem 10.3.
Solution
According to Figure 10.25, the final microstructure for heat treatment (c) consists of approximately 50% pearlite that formed during the 650°C isothermal heat treatment, whereas the
remaining 50% austenite transformed to bainite at 400°C; thus, the final microstructure is 50%
pearlite and 50% bainite. The tensile strength may be determined using Figure 10.32a. For
pearlite, which was formed at an isothermal transformation temperature of 650°C, the tensile
strength is approximately 950 MPa, whereas using this same plot, the bainite that formed at
400°C has an approximate tensile strength of 1300 MPa. Determination of these two tensile
strength values is demonstrated in the following illustration.

340 • Chapter 10

/

Phase Transformations

Bainite

600

Pearlite
2000

1500
400

1300 MPa

300

950 MPa

200
500

Tensile strength (MPa)

Brinell hardness number

500

100
0
200

300

500

600

400°C

0
800

700

650°C

Transformation temperature (°C)

The tensile strength of this two-microconstituent alloy may be approximated using a
“rule-of-mixtures” relationship—that is, the alloy tensile strength is equal to the fraction-weighted
average of the two microconstituents, which may be expressed by the following equation:
TS = Wp(TS)p + Wb(TS)b

(10.21)

Here,
TS = tensile strength of the alloy,
Wp and Wb = mass fractions of pearlite and bainite, respectively, and
(TS)p and (TS)b = tensile strengths of the respective microconstituents.
Thus, incorporating values for these four parameters into Equation 10.21 leads to the following
alloy tensile strength:
TS = (0.50)(950 MPa) + (0.50)(1300 MPa)
= 1125 MPa
This same technique is used for the computation of ductility. In this case, approximate ductility values for the two microconstituents, taken at 650°C (for pearlite) and 400°C (for bainite),
are, respectively, 32%RA and 52%RA, as taken from the following adaptation of Figure 10.32b:
60
Bainite

Ductility (%RA)

52%RA

Pearlite

50

40

32%RA

30

20

10
200

300

500
400°C

600

700

650°C

Transformation temperature (°C)

800

10.9 Review of Phase Transformations and Mechanical Properties for Iron–Carbon Alloys • 341
Adaptation of the rule-of-mixtures expression (Equation 10.21) for this case is as follows:
%RA = Wp(%RA)p + Wb(%RA)b
When values for the Ws and %RAs are inserted into this expression, the approximate ductility
is calculated as
%RA = (0.50)(32%RA) + (0.50)(52%RA)
= 42%RA
In summary, for the eutectoid alloy subjected to the specified isothermal heat treatment,
tensile strength and ductility values are approximately 1125 MPa and 42%RA, respectively.

M A T E R I A L S

O F

I M P O R T A N C E

10.1

Shape-Memory Alloys

A

relatively new group of metals that exhibit an
interesting (and practical) phenomenon are
the shape-memory alloys (or SMAs). One of these
materials, after being deformed, has the ability to
return to its predeformed size and shape upon being
subjected to an appropriate heat treatment—that is,
the material “remembers” its previous size/shape.
Deformation normally is carried out at a relatively
low temperature, whereas shape memory occurs
upon heating.5 Materials that have been found to be
capable of recovering significant amounts of deformation (i.e., strain) are nickel–titanium alloys (Nitinol,6
is their trade name) and some copper-base alloys
(Cu–Zn–Al and Cu–Al–Ni alloys).
A shape-memory alloy is polymorphic (Section
3.6)—that is, it may have two crystal structures (or
phases), and the shape-memory effect involves phase
transformations between them. One phase (termed an
austenite phase) has a body-centered cubic structure
that exists at elevated temperatures; its structure is
represented schematically by the inset shown at stage 1
of Figure 10.38. Upon cooling, the austenite transforms
spontaneously into a martensite phase, which is similar
to the martensitic transformation for the iron–carbon
system (Section 10.5)—that is, it is diffusionless, involves an orderly shift of large groups of atoms, and
occurs very rapidly, and the degree of transformation
is dependent on temperature; temperatures at which
the transformation begins and ends are indicated by

Time-lapse photograph that demonstrates the shapememory effect. A wire of a shape-memory alloy
(Nitinol) has been bent and treated such that its
memory shape spells the word Nitinol. The wire is then
deformed and, upon heating (by passage of an electric
current), springs back to its predeformed shape; this
shape recovery process is recorded on the photograph.
[Photograph courtesy the Naval Surface Warfare Center (previously the Naval Ordnance Laboratory)].

Ms and Mf labels, respectively, on the left vertical axis
of Figure 10.38. In addition, this martensite is heavily
twinned,7 as represented schematically by the stage 2

5
Alloys that demonstrate this phenomenon only upon heating are said to have a one-way shape memory. Some of
these materials experience size/shape changes on both heating and cooling; these are termed two-way shape memory
alloys. In this discussion, we discuss the mechanism for only the one-way shape memory alloys.
6
Nitinol is an acronym for nickel-titanium Naval Ordnance Laboratory, where this alloy was discovered.
7
The phenomenon of twinning is described in Section 7.7.

342 • Chapter 10

/

Phase Transformations

inset of Figure 10.38. Under the influence of an applied
stress, deformation of martensite (i.e., the passage from
stage 2 to stage 3 in Figure 10.38) occurs by the migration of twin boundaries—some twinned regions grow
while others shrink; this deformed martensitic structure
is represented by the stage 3 inset. Furthermore, when
the stress is removed, the deformed shape is retained
at this temperature. Finally, upon subsequent heating
to the initial temperature, the material reverts back to
(i.e., “remembers”) its original size and shape (stage
4). This stage 3–stage 4 process is accompanied by a
phase transformation from the deformed martensite
into the original high-temperature austenite phase. For
these shape-memory alloys, the martensite-to-austenite

transformation occurs over a temperature range, between the temperatures denoted by As (austenite start)
and Af (austenite finish) labels on the right vertical axis
of Figure 10.38. This deformation–transformation cycle
may be repeated for the shape-memory material.
The original shape (the one that is to be
remembered) is created by heating to well above the
Af temperature (such that the transformation to austenite is complete) and then restraining the material
to the desired memory shape for a sufficient time period. For example, for Nitinol alloys, a 1-h treatment
at 500°C is necessary.
Although the deformation experienced by shapememory alloys is semipermanent, it is not truly

4

1
Austenite phase

Austenite phase

Af

Temperature

As

Cool down

Heat up

Ms

Mf

2

3
Deform

Martensite phase
(heavily twinned)
Martensite phase
(deformed)

Figure 10.38 Diagram illustrating the shape-memory effect. The insets are schematic representations of the
crystal structure at the four stages. Ms and Mf denote temperatures at which the martensitic transformation begins
and ends, respectively. Likewise for the austenite transformation, As and Af represent the respective beginning and
end transformation temperatures.

10.9 Review of Phase Transformations and Mechanical Properties for Iron–Carbon Alloys • 343
Stress

Temperature
Strain

Original
shape

D

A

B

C
Af

Mf

Figure 10.39 Typical stress–strain–temperature behavior of a shape-memory alloy, demonstrating its thermoelastic behavior. Specimen deformation, corresponding to the curve from A to B, is carried out at a temperature below
that at which the martensitic transformation is complete (i.e., Mf of Figure 10.38). Release of the applied stress (also
at Mf) is represented by the curve BC. Subsequent heating to above the completed austenite-transformation temperature (Af, Figure 10.38) causes the deformed piece to resume its original shape (along the curve from point
C to point D).
[From Helsen, J. A., and H. J. Breme (Editors), Metals as Biomaterials, John Wiley & Sons, Chichester, UK, 1998. Reprinted with
permission of John Wiley & Sons Inc.]

“plastic” deformation, as discussed in Section 6.6,
nor is it strictly “elastic” (Section 6.3). Rather, it is
termed thermoelastic, because deformation is nonpermanent when the deformed material is subsequently
heat-treated. The stress-strain-temperature behavior
of a thermoelastic material is presented in Figure
10.39. Maximum recoverable deformation strains for
these materials are on the order of 8%.
For this Nitinol family of alloys, transformation
temperatures can be made to vary over a wide temperature range (between about –200°C and 110°C) by altering the Ni–Ti ratio and also by adding other elements.
One important SMA application is in weldless,
shrink-to-fit pipe couplers used for hydraulic lines
on aircraft, for joints on undersea pipelines, and for
plumbing on ships and submarines. Each coupler (in
the form of a cylindrical sleeve) is fabricated so as
to have an inside diameter slightly smaller than the

outside diameter of the pipes to be joined. It is then
stretched (circumferentially) at some temperature
well below the ambient temperature. Next the coupler is fitted over the pipe junction and then heated
to room temperature; heating causes the coupler to
shrink back to its original diameter, thus creating a
tight seal between the two pipe sections.
There is a host of other applications for alloys
displaying this effect—for example, eyeglass frames,
tooth-straightening braces, collapsible antennas,
greenhouse window openers, antiscald control valves
on showers, women’s foundation garments, fire sprinkler valves, and biomedical applications (such as
blood-clot filters, self-extending coronary stents, and
bone anchors). Shape-memory alloys also fall into
the classification of “smart materials” (Section 1.5)
because they sense and respond to environmental
(i.e., temperature) changes.

344 • Chapter 10

/

Phase Transformations

SUMMARY
The Kinetics of Phase
Transformations

• Nucleation and growth are the two steps involved in the production of a new
phase.
• Two types of nucleation are possible: homogeneous and heterogeneous.
For homogeneous nucleation, nuclei of the new phase form uniformly throughout
the parent phase.
For heterogeneous nucleation, nuclei form preferentially at surfaces of structural
inhomogeneities (e.g., container surfaces, insoluble impurities).
• In nucleation theory, activation free energy (ΔG*) represents an energy barrier that
must be overcome in order for nucleation to occur.
• When a cluster of atoms achieves a critical radius (r*), nucleus growth continues
spontaneously.
• The activation free energy for heterogeneous nucleation is lower than ΔG* for homogeneous nucleation.
• For transformations that are induced by temperature alterations, when rate of temperature change is such that equilibrium conditions are not maintained, transformation temperature is raised (for heating) and lowered (for cooling). These phenomena
are termed superheating and supercooling, respectively.
• A smaller degree of supercooling (or superheating) is required for heterogeneous
nucleation than for homogenous nucleation—that is, ΔThet < ΔThom.
• For typical solid transformations, a plot of fraction transformation versus logarithm
of time yields an S-shape curve, as depicted schematically in Figure 10.10.
• The time dependence of degree of transformation is represented by the Avrami equation, Equation 10.17.
• Transformation rate is taken as the reciprocal of time required for a transformation
to proceed halfway to its completion, Equation 10.18.

Isothermal
Transformation
Diagrams

• Isothermal transformation (or time-temperature-transformation, TTT) diagrams present the dependence of transformation progress on time while temperature is maintained constant. Each diagram is generated for a specific alloy and plots temperature
versus the logarithm of time; curves are included for the beginning, 50%, and 100%
transformation completion.
• Isothermal transformation diagrams may be modified for continuous-cooling heat
treatments by the shifting of transformation beginning and ending curves to longer
times and lower temperatures; the resulting plots are termed continuous-cooling
transformation (CCT) diagrams.
• Times at which continuous-cooling transformations start and conclude are determined by intersections of cooling curves with the respective transformation beginning
and ending curves of the CCT diagrams.
• Isothermal and continuous-cooling transformation diagrams make possible the prediction of microstructural products for specified heat treatments. This feature was
demonstrated for alloys of iron and carbon.
• Microstructural products for iron–carbon alloys are as follows:
Coarse and fine pearlite—the alternating 𝛼-ferrite and cementite layers are thinner
for fine than for coarse pearlite. Coarse pearlite forms at higher temperatures
(isothermally) and for slower cooling rates (continuous cooling).
Bainite—this has a very fine structure that is composed of a ferrite matrix and
elongated cementite particles. It forms at lower temperatures/higher cooling
rates than fine pearlite.

Continuous-Cooling
Transformation
Diagrams

Summary • 345
Spheroidite—this is composed of spherelike cementite particles that are embedded in a ferrite matrix. Heating fine/coarse pearlite or bainite at about 700°C
for several hours produces spheroidite.
Martensite—this has platelike or needlelike grains of an iron–carbon solid solution that has a body-centered tetragonal crystal structure. Martensite is produced by rapidly quenching austenite to a sufficiently low temperature so as to
prevent carbon diffusion and the formation of pearlite and/or bainite.
Tempered martensite—this consists of very small cementite particles within a
ferrite matrix. Heating martensite at temperatures within the range of about
250°C to 650°C results in its transformation to tempered martensite.
• The addition of some alloying elements (other than carbon) shifts pearlite and bainite
noses on a continuous-cooling transformation diagram to longer times, making the
transformation to martensite more favorable (and an alloy more heat-treatable).
Mechanical Behavior
of Iron–Carbon Alloys

• Martensitic steels are the hardest and strongest, yet most brittle.
• Tempered martensite is very strong but relatively ductile.
• Bainite has a desirable strength-ductility combination but is not as strong as tempered
martensite.
• Fine pearlite is harder, stronger, and more brittle than coarse pearlite.
• Spheroidite is the softest and most ductile of the microstructures discussed.
• Embrittlement of some steel alloys results when specific alloying and impurity elements are present and upon tempering within a definite temperature range.

Shape-Memory
Alloys

• These alloys may be deformed and then return to their predeformed sizes/shapes
upon heating.
• Deformation occurs by the migration of twin boundaries. A martensite-to-austenite
phase transformation accompanies the reversion back to the original size/shape.

Equation Summary
Equation
Number

Equation

10.3

r* = −

10.4

ΔG* =
r* =

10.7

ΔG* = (

10.12
10.13

2𝛾
ΔG𝜐

Critical radius for stable solid particle
(homogeneous nucleation)

16𝜋𝛾3

Activation free energy for formation of stable
solid particle (homogeneous nucleation)

3(ΔG𝜐)2

2𝛾Tm
1
−
( ΔHf )( Tm − T )

10.6

Solving For

Critical radius—in terms of latent
heat of fusion and melting temperature

16𝜋𝛾 3T m2

Activation free energy—in terms of latent
heat of fusion and melting temperature

𝛾IL = 𝛾SI + 𝛾SLcos 𝜃

Relationship among interfacial energies
for heterogeneous nucleation

1
3ΔHf2 ) (Tm − T)2

r* = −

2𝛾SL
ΔG𝜐

Critical radius for stable solid particle
(heterogeneous nucleation)
(continued)

346 • Chapter 10

/

Phase Transformations

Equation
Number
10.14
10.17

ΔG*

Equation

Solving For

16𝜋𝛾3SL
=
( 3ΔG2𝜐 )S(𝜃)

Activation free energy for formation of stable
solid particle (heterogeneous nucleation)

y = 1 − exp(−kt n)
rate =

10.18

Fraction of transformation (Avrami equation)

1
t0.5

Transformation rate

List of Symbols
Symbol

Meaning

ΔG𝜐

Volume free energy

ΔHf

Latent heat of fusion

k, n

Time-independent constants

S(𝜃)

Nucleus shape function

T

Temperature (K)

Tm

Equilibrium solidification temperature (K)

t0.5

Time required for a transformation to proceed to 50% completion

𝛾

Surface free energy

𝛾 IL

Liquid-surface interfacial energy (Figure 10.5)

𝛾 SL

Solid-liquid interfacial energy

𝛾 SI

Solid-surface interfacial energy

𝜃

Wetting angle (angle between 𝛾 SI and 𝛾 SL vectors) (Figure 10.5)

Important Terms and Concepts
alloy steel
athermal transformation
bainite
coarse pearlite
continuous-cooling
transformation diagram
fine pearlite
free energy

growth (phase particle)
isothermal transformation
diagram
kinetics
martensite
nucleation
phase transformation
plain carbon steel

spheroidite
supercooling
superheating
tempered martensite
thermally activated
transformation
transformation rate

REFERENCES
Brooks, C. R., Principles of the Heat Treatment of Plain Carbon
and Low Alloy Steels, ASM International, Materials Park,
OH, 1996.
Krauss, G., Steels: Processing, Structure, and Performance,
2nd edition, ASM International, Materials Park, OH, 2015.
Porter, D. A., K. E. Easterling, and M. Sherif, Phase
Transformations in Metals and Alloys, 3rd edition, CRC
Press, Boca Raton, FL, 2009.
Shewmon, P. G., Transformations in Metals, Indo American
Books, Abbotsford, B.C., Canada, 2007.

Tarin, P., and J. Pérez, SteCal® 3.0 (Book and CD), ASM
International, Materials Park, OH, 2004.
Vander Voort, G. (Editor), Atlas of Time–Temperature
Diagrams for Irons and Steels, ASM International,
Materials Park, OH, 1991.
Vander Voort, G. (Editor), Atlas of Time–Temperature
Diagrams for Nonferrous Alloys, ASM International,
Materials Park, OH, 1991.

Chapter

11 Applications and Processing

© William D. Callister, Jr.

of Metal Alloys

(a)
(a) The aluminum beverage can in various
a single sheet of an aluminum alloy. Production
operations include drawing, dome forming,
