Repository: Ketankham/meta_books

File: Materials Science and Engineering An Introduction by William D. Callister, Jr., David G. Rethwish (z-lib.org).txt (part 32 of 65)
49
CRYSTAL STRUCTURES 49
is, each carbon atom is not bonded to the maximum (four) other atoms. Therefore, it
is possible for another atom or group of atoms to become attached to the original molecule. Furthermore, for a saturated hydrocarbon, all bonds are single ones, and no new
atoms may be joined without the removal of others that are already bonded.
Some of the simple hydrocarbons belong to the paraffin family; the chainlike paraffin molecules include methane (CH4), ethane (C2H6), propane (C3H8), and butane
(C4H10). Compositions and molecular structures for paraffin molecules are contained
in Table 14.1. The covalent bonds in each molecule are strong, but only weak hydrogen
and van der Waals bonds exist between molecules, and thus these hydrocarbons have
relatively low melting and boiling points. However, boiling temperatures rise with
increasing molecular weight (Table 14.1).

Table 14.1
Compositions and
Molecular Structures
for Some Paraffin
Compounds: CnH2n+2

Name

Composition

Boiling
Point (°C)

Structure
H

Methane

CH4

H

−164

H

C
H

Ethane

Propane

C3H8

H

H

H

C

C

H

H

−88.6

H

H

H

H

C

C

C

H

H

H

H

−42.1

C4H10

−0.5

Pentane

C5H12

36.1

Hexane

C6H14

69.0

Butane

1

C2H6

H

In the hybrid bonding scheme for carbon (Section 2.6), a carbon atom forms sp3 hybrid orbitals when all its bonds are single
ones; a carbon atom with a double bond has sp2 hybrid orbitals; and a carbon atom with a triple bond has sp hybridization.

482 • Chapter 14

/

Polymer Structures

isomerism

Hydrocarbon compounds with the same composition may have different atomic
arrangements, a phenomenon termed isomerism. For example, there are two isomers
for butane; normal butane has the structure

H

H

H

H

H

C

C

C

C

H

H

H

H

H

whereas a molecule of isobutane is represented as follows:

H
H
H

C

H
H

C

C

C

H

H

H

H

H

Some of the physical properties of hydrocarbons will depend on the isomeric state; for
example, the boiling temperatures for normal butane and isobutane are −0.5°C and
−12.3°C (31.1°F and 9.9°F), respectively.

Table 14.2
Some Common
Hydrocarbon Groups

Family

Characteristic
Unit

Representative
Compound
H

R

Alcohols

OH

H

C

OH

Methyl alcohol

H
H
Ethers

R

O

R′

H

H
O

C

C

H

Acids

R

C

H

C

Acetic acid
O

H

R

H
C

Aldehydes

OH

C

O

O

C

H

O

Formaldehyde

H

R

OH

Aromatic
hydrocarbonsa

Phenol

C

H
a

The simplified structure

Dimethyl ether

H
H

OH

H

C

denotes a phenyl group,

C

C
H

H
C

C
H

H

14.4 The Chemistry of Polymer Molecules • 483
There are numerous other organic groups, many of which are involved in polymer
structures. Several of the more common groups are presented in Table 14.2, where R and
R′ represent organic groups such as CH3, C2H5, and C6H5 (methyl, ethyl, and phenyl).

Concept Check 14.1 Differentiate between polymorphism (see Chapter 3) and isomerism.
[The answer may be found in all digital versions of the text and/or at www.wiley.com/college/callister
(Student Companion Site).]

14.3 POLYMER MOLECULES
macromolecule

The molecules in polymers are gigantic in comparison to the hydrocarbon molecules
already discussed; because of their size they are often referred to as macromolecules.
Within each molecule, the atoms are bound together by covalent interatomic bonds. For
carbon-chain polymers, the backbone of each chain is a string of carbon atoms. Many
times each carbon atom singly bonds to two adjacent carbon atoms on either side, represented schematically in two dimensions as follows:

C

repeat unit
monomer

C

C

C

C

C

C

Each of the two remaining valence electrons for every carbon atom may be involved in
side bonding with atoms or radicals that are positioned adjacent to the chain. Of course,
both chain and side double bonds are also possible.
These long molecules are composed of structural entities called repeat units,
which are successively repeated along the chain.2 The term monomer refers to the small
molecule from which a polymer is synthesized. Hence, monomer and repeat unit mean
different things, but sometimes the term monomer or monomer unit is used instead of
the more proper term repeat unit.

14.4 THE CHEMISTRY OF POLYMER MOLECULES
Consider again the hydrocarbon ethylene (C2H4), which is a gas at ambient temperature
and pressure and has the following molecular structure:

H

H

C

C

H

H

If the ethylene gas is reacted under appropriate conditions, it will transform to polyethylene (PE), which is a solid polymeric material. This process begins when an active
center is formed by the reaction between an initiator or catalyst species (R.) and the
ethylene monomer, as follows:

polymer

H

H

R· + C

C

H

H

R

H

H

C

C·

H

H

(14.1)

2
A repeat unit is also sometimes called a mer. Mer originates from the Greek word meros,
which means “part”; the term polymer was coined to mean “many mers.”

484 • Chapter 14

/

Polymer Structures

The polymer chain then forms by the sequential addition of monomer units to this
actively growing chain molecule. The active site, or unpaired electron (denoted by · ),
is transferred to each successive end monomer as it is linked to the chain. This may be
represented schematically as follows:

R

H

H

H

H

C

C· + C

C

H

H

H

H

R

H

H

H

H

C

C

C

C·

H

H

H

H

(14.2)

The final result, after the addition of many ethylene monomer units, is the polyethylene
molecule.3 A portion of one such molecule and the polyethylene repeat unit are shown
in Figure 14.1a. This polyethylene chain structure can also be represented as

: VMSE

H

H

(C

C )n

H

H

Repeat Unit Structures

or alternatively as

( CH2

CH2 )n

Here, the repeat units are enclosed in parentheses, and the subscript n indicates the
number of times it repeats.4
The representation in Figure 14.1a is not strictly correct, in that the angle between
the singly bonded carbon atoms is not 180° as shown, but rather is close to 109°. A more
accurate three-dimensional model is one in which the carbon atoms form a zigzag pattern (Figure 14.1b), the C ― C bond length being 0.154 nm. In this discussion, depiction
of polymer molecules is frequently simplified using the linear chain model shown in
Figure 14.1a.

Figure 14.1 For polyethylene, (a) a schematic representation of repeat unit and
chain structures, and (b) a
perspective of the molecule,
indicating the zigzag backbone structure.

H

H

H

H

H

H

H

C

C

C

C

C

C

C

H
C

H

H

H

H

H

H

H

H

Repeat unit

(a)

C

H

(b)
3

A more detailed discussion of polymerization reactions, including both addition and condensation mechanisms, is
given in Section 15.21.
4
Chain ends/end groups (i.e., the Rs in Equation 14.2) are not normally represented in chain structures.

14.4 The Chemistry of Polymer Molecules • 485
Of course, polymer structures having other chemistries are possible. For example,
the tetrafluoroethylene monomer, CF2  CF2, can polymerize to form polytetrafluoroethylene (PTFE) as follows:

: VMSE
Repeat Unit Structures
n

F

F

F

F

C

C

(C

C )n

F

F

F

F

(14.3)

Polytetrafluoroethylene (having the trade name Teflon) belongs to a family of polymers
called the fluorocarbons.
The vinyl chloride monomer (CH2  CHCl) is a slight variant of that for ethylene,
in which one of the four H atoms is replaced with a Cl atom. Its polymerization is represented as

: VMSE
Repeat Unit Structures
n

H

H

H

H

C

C

(C

C )n

H

Cl

H

Cl

(14.4)

and leads to poly(vinyl chloride) (PVC), another common polymer.
Some polymers may be represented using the following generalized form:

: VMSE
Repeat Unit Structures

homopolymer
copolymer
bifunctional
functionality
trifunctional

H

H

(C

C )n

H

R

where the R depicts either an atom [i.e., H or Cl, for polyethylene or poly(vinyl chloride), respectively] or an organic group such as CH3, C2H5, and C6H5 (methyl, ethyl, and
phenyl). For example, when R represents a CH3 group, the polymer is polypropylene
(PP). Poly(vinyl chloride) and polypropylene chain structures are also represented in
Figure 14.2. Table 14.3 lists repeat units for some of the more common polymers; as
may be noted, some of them—for example, nylon, polyester, and polycarbonate—are
relatively complex. Repeat units for a large number of relatively common polymers are
given in Appendix D.
When all of the repeating units along a chain are of the same type, the resulting
polymer is called a homopolymer. Chains may be composed of two or more different
repeat units, in what are termed copolymers (see Section 14.10).
The monomers discussed thus far have an active bond that may react to form two
covalent bonds with other monomers forming a two-dimensional chainlike molecular
structure, as indicated earlier for ethylene. Such a monomer is termed bifunctional. In
general, the functionality is the number of bonds that a given monomer can form. For
example, monomers such as phenol–formaldehyde (Table 14.3) are trifunctional; they
have three active bonds, from which a three-dimensional molecular network structure
results.

Concept Check 14.2 On the basis of the structures presented in the previous section,
sketch the repeat unit structure for poly(vinyl fluoride).
[The answer may be found in all digital versions of the text and/or at www.wiley.com/college/callister
(Student Companion Site).]

486 • Chapter 14

/

Polymer Structures

Figure 14.2 Repeat unit and chain
structures for (a) polytetrafluoroethylene,
(b) poly(vinyl chloride), and (c) polypropylene.

F

F

F

F

F

F

F

F

C

C

C

C

C

C

C

C

F

F

F

F

F

F

F

F

H

H

H

Repeat unit

(a)
H

H

H

H

H

C

C

C

C

C

C

C

C

H

Cl

H

Cl

H

Cl

H

Cl

H

H

H

Repeat unit

(b)
H

H

H

H

H

C

C

C

C

C

C

C

C

H

CH3

H

CH3

H

CH3

H

CH3

Repeat unit

(c)

Table 14.3 Repeat Units for Ten of the More Common Polymeric Materials
Polymer

Repeat Unit
H

H

C

C

: VMSE

H

H

Repeat Unit Structures

H

H

C

C

H

Cl

F

F

C

C

F

F

H

H

C

C

H

CH3

H

H

C

C

Polyethylene (PE)

Poly(vinyl chloride) (PVC)

: VMSE
Polytetrafluoroethylene (PTFE)

: VMSE
Polypropylene (PP)

: VMSE
Polystyrene (PS)

H

: VMSE
(continued)

14.5 Molecular Weight • 487
Table 14.3 (Continued)
Polymer

Repeat Unit

Poly(methyl methacrylate) (PMMA)

H

CH3

C

C

H

C

O

O

: VMSE

CH3
OH
CH2

CH2

Phenol-formaldehyde (Bakelite)
CH2

: VMSE
H
Poly(hexamethylene
adipamide) (nylon 6,6)

: VMSE
Poly(ethylene terephthalate)
(PET, a polyester)

N

C

H

H

O

a

C

: VMSE
O

6

H

O

C

C

C

H

H
O
O

C

a

Polycarbonate (PC)

N

O

4

H

H

C

C

H

H

O

O

CH3
C

O

C

CH3

: VMSE

H

H
a

The

symbol in the backbone chain denotes an aromatic ring as

C

C
C

C
C
H

C
H

14.5 MOLECULAR WEIGHT
Extremely large molecular weights5 are observed in polymers with very long chains.
During the polymerization process, not all polymer chains will grow to the same length;
this results in a distribution of chain lengths or molecular weights. Ordinarily, an average molecular weight is specified, which may be determined by the measurement of
various physical properties such as viscosity and osmotic pressure.
There are several ways of defining average molecular weight. The number-average
molecular weight Mn is obtained by dividing the chains into a series of size ranges and
5

Molecular mass, molar mass, and relative molecular mass are sometimes used and are really more appropriate terms
than molecular weight in the context of the present discussion—in actual fact, we are dealing with masses and not weights.
However, molecular weight is most commonly found in the polymer literature and thus is used throughout this book.

/

Hypothetical
polymer molecule
size distributions
on the basis of
(a) number and
(b) weight fractions
of molecules.

Number fraction

Figure 14.3

Polymer Structures
0.3

0.3

0.2

0.2

Weight fraction

488 • Chapter 14

0.1

0

0

5

10

15

20

25

30

35

0.1

0

40

0

5

10

15

20

25

30

35

Molecular weight (103 g/mol)

Molecular weight (103 g/mol)

(a)

(b)

40

then determining the number fraction of chains within each size range (Figure 14.3a).
The number-average molecular weight is expressed as
Number-average
molecular weight

Mn = ΣxiMi

(14.5a)

where Mi represents the mean (middle) molecular weight of size range i, and xi is the
fraction of the total number of chains within the corresponding size range.
A weight-average molecular weight Mw is based on the weight fraction of molecules
within the various size ranges (Figure 14.3b). It is calculated according to
Weight-average
molecular weight

Mw = ΣwiMi

(14.5b)

where, again, Mi is the mean molecular weight within a size range, whereas wi denotes
the weight fraction of molecules within the same size interval. Computations for both
number-average and weight-average molecular weights are carried out in Example
Problem 14.1. A typical molecular weight distribution along with these molecular weight
averages is shown in Figure 14.4.

Figure 14.4 Distribution of molecular
Number-average, Mn

weights for a typical polymer.

Amount of polymer

Weight-average, Mw

Molecular weight

14.5 Molecular Weight • 489
An alternate way of expressing average chain size of a polymer is as the degree of
polymerization, DP, which represents the average number of repeat units in a chain. DP
is related to the number-average molecular weight Mn by the equation

degree of
polymerization
Degree of
polymerization—
dependence on
number-average and
repeat unit molecular
weights

DP =

Mn
m

(14.6)

where m is the repeat unit molecular weight.

EXAMPLE PROBLEM 14.1
Computations of Average Molecular Weights and Degree of Polymerization
Assume that the molecular weight distributions shown in Figure 14.3 are for poly(vinyl chloride).
For this material, compute (a) the number-average molecular weight, (b) the degree of polymerization, and (c) the weight-average molecular weight.
Solution
(a) The data necessary for this computation, as taken from Figure 14.3a, are presented in
Table 14.4a. According to Equation 14.5a, summation of all the xiMi products (from the
right-hand column) yields the number-average molecular weight, which in this case is
21,150 g/mol.
(b) To determine the degree of polymerization (Equation 14.6), it is first necessary to compute
the repeat unit molecular weight. For PVC, each repeat unit consists of two carbon atoms,
three hydrogen atoms, and a single chlorine atom (Table 14.3). Furthermore, the atomic
weights of C, H, and Cl are, respectively, 12.01, 1.01, and 35.45 g/mol. Thus, for PVC,
m = 2(12.01 g∕mol) + 3(1.01 g∕mol) + 35.45 g∕mol
= 62.50 g∕mol
and
DP =

M n 21,150 g∕mol
= 338
=
m
62.50 g∕mol

Table 14.4a Data Used for Number-Average Molecular Weight Computations in
Example Problem 14.1
Molecular Weight
Range (g/mol)

Mean Mi
(g/mol)

xi

xiMi

5,000–10,000

7,500

0.05

375

10,000–15,000

12,500

0.16

2000

15,000–20,000

17,500

0.22

3850

20,000–25,000

22,500

0.27

6075

25,000–30,000

27,500

0.20

5500

30,000–35,000

32,500

0.08

2600

35,000–40,000

37,500

0.02

750
=
Mn 21,150

490 • Chapter 14

/

Polymer Structures

(c) Table 14.4b shows the data for the weight-average molecular weight, as taken from
Figure 14.3b. The wiMi products for the size intervals are tabulated in the right-hand column. The sum of these products (Equation 14.5b) yields a value of 23,200 g/mol for Mw.

Table 14.4b Data Used for Weight-Average Molecular Weight Computations in
Example Problem 14.1
Molecular Weight
Range (g/mol)

Mean Mi
(g/mol)

wi

wiMi

5,000–10,000

7,500

0.02

150

10,000–15,000

12,500

0.10

1250

15,000–20,000

17,500

0.18

3150

20,000–25,000

22,500

0.29

6525

25,000–30,000

27,500

0.26

7150

30,000–35,000

32,500

0.13

4225

35,000–40,000

37,500

0.02

750
Mw = 23,200

Many polymer properties are affected by the length of the polymer chains. For
example, the melting or softening temperature increases with increasing molecular
weight (for M up to about 100,000 g/mol). At room temperature, polymers with very
short chains (having molecular weights on the order of 100 g/mol) will generally exist
as liquids. Those with molecular weights of approximately 1000 g/mol are waxy solids
(such as paraffin wax) and soft resins. Solid polymers (sometimes termed high polymers), which are of prime interest here, commonly have molecular weights ranging
between 10,000 and several million g/mol. Thus, the same polymer material can have
quite different properties if it is produced with a different molecular weight. Other
properties that depend on molecular weight include elastic modulus and strength (see
Chapter 15).

14.6 MOLECULAR SHAPE
Previously, polymer molecules have been shown as linear chains, neglecting the zigzag
arrangement of the backbone atoms (Figure 14.1b). Single chain bonds are capable of
rotating and bending in three dimensions. Consider the chain atoms in Figure 14.5a;
a third carbon atom may lie at any point on the cone of revolution and still subtend
about a 109° angle with the bond between the other two atoms. A straight chain segment results when successive chain atoms are positioned as in Figure 14.5b. However,
chain bending and twisting are possible when there is a rotation of the chain atoms into
other positions, as illustrated in Figure 14.5c.6 Thus, a single chain molecule composed

6

For some polymers, rotation of carbon backbone atoms within the cone may be hindered by bulky side group
elements on neighboring chain atoms.

14.6 Molecular Shape • 491

C
C

109°

C

C
C

C

C

C

C
C

C

C

C

C

C

C

C

(a)

(b)

(c)

Figure 14.5 Schematic representations of how polymer chain shape is influenced by the positioning of backbone
carbon atoms (gray circles). For (a), the rightmost atom may lie anywhere on the dashed circle and still subtend a
109° angle with the bond between the other two atoms. Straight and twisted chain segments are generated when the
backbone atoms are situated as in (b) and (c), respectively.

of many chain atoms might assume a shape similar to that represented schematically in
Figure 14.6, having a multitude of bends, twists, and kinks.7 Also indicated in this figure
is the end-to-end distance of the polymer chain r; this distance is much smaller than the
total chain length.
Polymers consist of large numbers of molecular chains, each of which may bend,
coil, and kink in the manner of Figure 14.6. This leads to extensive intertwining and
entanglement of neighboring chain molecules, a situation similar to what is seen in a
heavily tangled fishing line. These random coils and molecular entanglements are responsible for a number of important characteristics of polymers, to include the large
elastic extensions displayed by the rubber materials.
Some of the mechanical and thermal characteristics of polymers are a function
of the ability of chain segments to experience rotation in response to applied stresses
or thermal vibrations. Rotational flexibility is dependent on repeat unit structure
and chemistry. For example, the region of a chain segment that has a double bond
(C C) is rotationally rigid. Also, introduction of a bulky or large side group of atoms restricts rotational movement. For example, polystyrene molecules, which have
a phenyl side group (Table 14.3), are more resistant to rotational motion than are
polyethylene chains.
r

Figure 14.6 Schematic representation of a
single polymer chain molecule that has numerous
random kinks and coils produced by chain bond
rotations.

7

The term conformation is often used in reference to the physical outline of a molecule, or molecular shape, that can
be altered only by rotation of chain atoms about single bonds.

492 • Chapter 14

/

Polymer Structures

14.7 MOLECULAR STRUCTURE
The physical characteristics of a polymer depend not only on its molecular weight
and shape, but also on differences in the structure of the molecular chains. Modern
polymer synthesis techniques permit considerable control over various structural
possibilities. This section discusses several molecular structures including linear,
branched, crosslinked, and network, in addition to various isomeric configurations.

Linear Polymers
Linear polymers are those in which the repeat units are joined together end to end in single
chains. These long chains are flexible and may be thought of as a mass of “spaghetti,” as
represented schematically in Figure 14.7a, where each circle represents a repeat unit. For
linear polymers, there may be extensive van der Waals and hydrogen bonding between the
chains. Some of the common polymers that form with linear structures are polyethylene,
poly(vinyl chloride), polystyrene, poly(methyl methacrylate), nylon, and the fluorocarbons.

linear polymer

Branched Polymers
Polymers may be synthesized in which side-branch chains are connected to the main
ones, as indicated schematically in Figure 14.7b; these are fittingly called branched
polymers. The branches, considered to be part of the main-chain molecule, may result
from side reactions that occur during the synthesis of the polymer. The chain packing
efficiency is reduced with the formation of side branches, which results in a lowering of
the polymer density. Polymers that form linear structures may also be branched. For
example, high-density polyethylene (HDPE) is primarily a linear polymer, whereas lowdensity polyethylene (LDPE) contains short-chain branches.

branched polymer

(a)

(b)

(c)

(d)

Figure 14.7 Schematic representations of (a) linear, (b) branched, (c) crosslinked, and (d) network
(three-dimensional) molecular structures. Circles designate individual repeat units.

14.8 Molecular Configurations • 493

Crosslinked Polymers
crosslinked polymer

In crosslinked polymers, adjacent linear chains are joined one to another at various
positions by covalent bonds, as represented in Figure 14.7c. The process of crosslinking
is achieved either during synthesis or by a nonreversible chemical reaction. Often, this
crosslinking is accomplished by additive atoms or molecules that are covalently bonded
to the chains. Many of the rubber elastic materials are crosslinked; in rubbers, this is
called vulcanization, a process described in Section 15.9.

Network Polymers
network polymer

Multifunctional monomers forming three or more active covalent bonds make threedimensional networks (Figure 14.7d) and are termed network polymers. Actually, a
polymer that is highly crosslinked may also be classified as a network polymer. These
materials have distinctive mechanical and thermal properties; the epoxies, polyurethanes, and phenol-formaldehyde belong to this group.
Polymers are not usually of only one distinctive structural type. For example, a
predominantly linear polymer may have limited branching and crosslinking.

14.8 MOLECULAR CONFIGURATIONS
For polymers having more than one side atom or group of atoms bonded to the main
chain, the regularity and symmetry of the side group arrangement can significantly influence the properties. Consider the repeat unit

H

H

C

C

H

R

in which R represents an atom or side group other than hydrogen (e.g., Cl, CH3). One
arrangement is possible when the R side groups of successive repeat units are bound to
alternate carbon atoms as follows:

H

H

H

H

C

C

C

C

H

R

H

R

This is designated as a head-to-tail configuration.8 Its complement, the head-to-head
configuration, occurs when R groups are bound to adjacent chain atoms:

H

H

H

H

C

C

C

C

H

R

R

H

In most polymers, the head-to-tail configuration predominates; often a polar repulsion
occurs between R groups for the head-to-head configuration.
Isomerism (Section 14.2) is also found in polymer molecules, wherein different
atomic configurations are possible for the same composition. Two isomeric subclasses—
stereoisomerism and geometric isomerism—are topics of discussion in the succeeding
sections.
8

The term configuration is used in reference to arrangements of units along the axis of the chain, or atom positions
that are not alterable except by the breaking and then re-forming of primary bonds.

494 • Chapter 14

/

Polymer Structures

Stereoisomerism
stereoisomerism

Stereoisomerism denotes the situation in which atoms are linked together in the same
order (head-to-tail) but differ in their spatial arrangement. For one stereoisomer, all of
the R groups are situated on the same side of the chain as follows:

C

C

syndiotactic
configuration

H R

H R
C

C

: VMSE
Stereo and
Geometric Isomers
isotactic
configuration

H R

H R

R

C

C

C

H
C

C

H H H H H H

H H

This is called an isotactic configuration. This diagram shows the zigzag pattern of the
carbon chain atoms. Furthermore, representation of the structural geometry in three dimensions is important, as indicated by the wedge-shaped bonds; solid wedges represent
bonds that project out of the plane of the page, and dashed ones represent bonds that
project into the page.9
In a syndiotactic configuration, the R groups alternate sides of the chain:10

H H

R
C

C

C

C

: VMSE
Stereo and
Geometric Isomers

H H

R R

C

C

H

R R

C

C
C

H H H H H H

H H

H R

H H

and for random positioning.

R
C

: VMSE

C
C

Stereo and
Geometric Isomers
atactic configuration

H H

R R
C

C

C
C

H H H H H H

R
C

C
H H

the term atactic configuration is used.11

9

The isotactic configuration is sometimes represented using the following linear (i.e., nonzigzag) and two-dimensional
schematic:
H H H H H H H H H
C

C

C

C

C

C

C

C

C

R

H

R

H

R

H

R

H

R

10

The linear and two-dimensional schematic for the syndiotactic configuration is represented as
H

H

R

H

H

H

R

H

H

C

C

C

C

C

C

C

C

C

R

H

H

H

R

H

H

H

R

11

For the atactic configuration, the linear and two-dimensional schematic is
H

H

H

H

R

H

H

H

R

C

C

C

C

C

C

C

C

C

R

H

R

H

H

H

R

H

H

14.8 Molecular Configurations • 495
Conversion from one stereoisomer to another (e.g., isotactic to syndiotactic) is
not possible by a simple rotation about single-chain bonds. These bonds must first be
severed; then, after the appropriate rotation, they are re-formed.
In reality, a specific polymer does not exhibit just one of these configurations; the
predominant form depends on the method of synthesis.

Geometric Isomerism
Other important chain configurations, or geometric isomers, are possible within repeat units having a double bond between chain carbon atoms. Bonded to each of the
carbon atoms participating in the double bond is a side group, which may be situated
on one side of the chain or its opposite. Consider the isoprene repeat unit having the
structure

CH3
C

: VMSE

C

CH2

Stereo and
Geometric Isomers
cis (structure)

H

CH2

in which the CH3 group and the H atom are positioned on the same side of the double
bond. This is termed a cis structure, and the resulting polymer, cis-polyisoprene, is natural
rubber. For the alternative isomer

CH3
C

: VMSE
Stereo and
Geometric Isomers
trans (structure)

CH2

CH2
C
H

the trans structure, the CH3 and H reside on opposite sides of the double bond.12 Transpolyisoprene, sometimes called gutta percha, has properties that are distinctly different
from those of natural rubber as a result of this configurational alteration. Conversion
of trans to cis, or vice versa, is not possible by a simple chain bond rotation because the
chain double bond is extremely rigid.
To summarize the preceding sections: Polymer molecules may be characterized in terms of their size, shape, and structure. Molecular size is specified in terms

12

For cis-polyisoprene the linear chain representation is as follows:
H CH3 H

H

C

C

C

C

H

H

whereas the linear schematic for the trans structure is
H CH3
C
H

C

H
C

C

H

H

496 • Chapter 14

/

Polymer Structures

Figure 14.8

Molecular
characteristics

Classification scheme
for the characteristics
of polymer
molecules.
Chemistry
(repeat unit
composition)

Size
(molecular weight)

Shape
(chain twisting,
entanglement, etc.)

Linear

Structure

Branched

Crosslinked

Network

Isomeric states

Stereoisomers

Isotactic

Syndiotactic

Geometric isomers

Atactic

cis

trans

of molecular weight (or degree of polymerization). Molecular shape relates to the
degree of chain twisting, coiling, and bending. Molecular structure depends on the
manner in which structural units are joined together. Linear, branched, crosslinked,
and network structures are all possible, in addition to several isomeric configurations (isotactic, syndiotactic, atactic, cis, and trans). These molecular characteristics
are presented in the taxonomic chart shown in Figure 14.8. Note that some of the
structural elements are not mutually exclusive, and it may be necessary to specify
molecular structure in terms of more than one. For example, a linear polymer may
also be isotactic.

Concept Check 14.3 What is the difference between configuration and conformation in
relation to polymer chains?
[The answer may be found in all digital versions of the text and/or at www.wiley.com/college/callister
(Student Companion Site).]

14.9 THERMOPLASTIC AND THERMOSETTING POLYMERS
thermoplastic
polymer
thermosetting
polymer

The response of a polymer to mechanical forces at elevated temperatures is related to
its dominant molecular structure. In fact, one classification scheme for these materials is according to behavior with rising temperature. Thermoplastics (or thermoplastic
polymers) and thermosets (or thermosetting polymers) are the two subdivisions.

14.10 Copolymers • 497
Thermoplastics soften when heated (and eventually liquefy) and harden when cooled—
processes that are totally reversible and may be repeated. On a molecular level, as the
temperature is raised, secondary bonding forces are diminished (by increased molecular
motion) so that the relative movement of adjacent chains is facilitated when a stress is
applied. Irreversible degradation results when a molten thermoplastic polymer is raised
to too high a temperature. In addition, thermoplastics are relatively soft. Most linear
polymers and those having some branched structures with flexible chains are thermoplastic. These materials are normally fabricated by the simultaneous application of heat
and pressure (see Section 15.23). Examples of common thermoplastic polymers include
polyethylene, polystyrene, poly(ethylene terephthalate), and poly(vinyl chloride).
Thermosetting polymers are network polymers. They become permanently hard
during their formation and do not soften upon heating. Network polymers have covalent crosslinks between adjacent molecular chains. During heat treatments, these bonds
anchor the chains together to resist the vibrational and rotational chain motions at high
temperatures. Thus, the materials do not soften when heated. Crosslinking is usually
extensive, in that 10% to 50% of the chain repeat units are crosslinked. Only heating
to excessive temperatures will cause severance of these crosslink bonds and polymer
degradation. Thermoset polymers are generally harder and stronger than thermoplastics
and have better dimensional stability. Most of the crosslinked and network polymers,
which include vulcanized rubbers, epoxies, phenolics, and some polyester resins, are
thermosetting.

Concept Check 14.4 Some polymers (such as the polyesters) may be either thermoplastic
or thermosetting. Suggest one reason for this.
[The answer may be found in all digital versions of the text and/or at www.wiley.com/college/callister
(Student Companion Site).]

14.10

COPOLYMERS

random copolymer
alternating
copolymer
block copolymer
graft copolymer

Average repeat unit
molecular weight for
a copolymer

Polymer chemists and scientists are continually searching for new materials that can be
easily and economically synthesized and fabricated with improved properties or better
property combinations than are offered by the homopolymers previously discussed. One
group of these materials are the copolymers.
Consider a copolymer that is composed of two repeat units as represented by and
in Figure 14.9. Depending on the polymerization process and the relative fractions
of these repeat unit types, different sequencing arrangements along the polymer chains
are possible. For one, as depicted in Figure 14.9a, the two different units are randomly
dispersed along the chain in what is termed a random copolymer. For an alternating
copolymer, as the name suggests, the two repeat units alternate chain positions, as
illustrated in Figure 14.9b. A block copolymer is one in which identical repeat units are
clustered in blocks along the chain (Figure 14.9c). Finally, homopolymer side branches
of one type may be grafted to homopolymer main chains that are composed of a different repeat unit; such a material is termed a graft copolymer (Figure 14.9d).
When calculating the degree of polymerization for a copolymer, the value m in
Equation 14.6 is replaced with the average value m that is determined from
m = Σfj mj

(14.7)

In this expression, fj and mj are, respectively, the mole fraction and molecular weight of
repeat unit j in the polymer chain.

498 • Chapter 14

/

Polymer Structures

Figure 14.9 Schematic representations of
(a) random, (b) alternating, (c) block, and (d) graft
copolymers. The two different repeat unit types
are designated by blue and red circles.

(a)

(b)

(c)

(d)

Synthetic rubbers, discussed in Section 15.16, are often copolymers; chemical repeat
units that are employed in some of these rubbers are shown in Table 14.5. Styrene–
butadiene rubber (SBR) is a common random copolymer from which automobile tires
are made. Nitrile rubber (NBR) is another random copolymer composed of acrylonitrile
and butadiene. It is also highly elastic and, in addition, resistant to swelling in organic
solvents; gasoline hoses are made of NBR. Impact-modified polystyrene is a block
copolymer that consists of alternating blocks of styrene and butadiene. The rubbery
isoprene blocks act to slow cracks propagating through the material.

14.11

POLYMER CRYSTALLINITY

polymer crystallinity

The crystalline state may exist in polymeric materials. However, because it involves
molecules instead of just atoms or ions, as with metals and ceramics, the atomic
arrangements will be more complex for polymers. We think of polymer crystallinity as
the packing of molecular chains to produce an ordered atomic array. Crystal structures
may be specified in terms of unit cells, which are often quite complex. For example,
Figure 14.10 shows the unit cell for polyethylene and its relationship to the molecular
chain structure; this unit cell has orthorhombic geometry (Table 3.2). Of course, the
chain molecules also extend beyond the unit cell shown in the figure.

14.11 Polymer Crystallinity • 499
Table 14.5 Chemical Repeat Units That Are Employed in Copolymer Rubbers
Repeat Unit
Name

Repeat Unit
Structure

Acrylonitrile

VMSE

H

H

C

C

H

C

H

H

C

C

Repeat Unit
Name

Repeat Unit
Structure

Isoprene
N

VMSE

H CH3 H

H

C

C

C

C

H

H

Repeat Units
for Rubbers

Styrene

VMSE

VMSE

H

Butadiene

VMSE

H

H

H

H

C

C

C

C

H

Chloroprene

VMSE

Isobutylene

H

H

Cl H

H

C

C

C

C

H

H

CH3

C

C

H

CH3

CH3
Dimethylsiloxane

VMSE

Si

O

CH3

H

Figure 14.10 Arrangement
of molecular chains in a unit
cell for polyethylene.

0.255 nm

0.494 nm

0.741 nm
H

C

500 • Chapter 14

Percent
crystallinity
(semicrystalline
polymer)—
dependence on
specimen density,
and densities of
totally crystalline and
totally amorphous
materials

/

Polymer Structures

Molecular substances having small molecules (e.g., water and methane) are normally either totally crystalline (as solids) or totally amorphous (as liquids). As a consequence of their size and often complexity, polymer molecules are often only partially
crystalline (or semicrystalline), having crystalline regions dispersed within the remaining
amorphous material. Any chain disorder or misalignment will result in an amorphous
region, a condition that is fairly common, because twisting, kinking, and coiling of the
chains prevent the strict ordering of every segment of every chain. Other structural effects are also influential in determining the extent of crystallinity, as discussed shortly.
The degree of crystallinity may range from completely amorphous to almost entirely
(up to about 95%) crystalline; in contrast, metal specimens are almost always entirely
crystalline, whereas many ceramics are either totally crystalline or totally noncrystalline.
Semicrystalline polymers are, in a sense, analogous to two-phase metal alloys, discussed
previously.
The density of a crystalline polymer will be greater than an amorphous one of
the same material and molecular weight because the chains are more closely packed
together for the crystalline structure. The degree of crystallinity by weight may be
determined from accurate density measurements, according to

% crystallinity =

𝜌c (𝜌s − 𝜌a )
× 100
𝜌s (𝜌c − 𝜌a )

(14.8)

where 𝜌s is the density of a specimen for which the percent crystallinity is to be determined, 𝜌a is the density of the totally amorphous polymer, and 𝜌c is the density of
the perfectly crystalline polymer. The values of 𝜌a and 𝜌c must be measured by other
experimental means.
The degree of crystallinity of a polymer depends on the rate of cooling during
solidification as well as on the chain configuration. During crystallization upon cooling
through the melting temperature, the chains, which are highly random and entangled in
the viscous liquid, must assume an ordered configuration. For this to occur, sufficient
time must be allowed for the chains to move and align themselves.
The molecular chemistry as well as chain configuration also influence the ability of
a polymer to crystallize. Crystallization is not favored in polymers that are composed of
chemically complex repeat units (e.g., polyisoprene). However, crystallization is not easily prevented in chemically simple polymers such as polyethylene and polytetrafluoroethylene, even for very rapid cooling rates.
For linear polymers, crystallization is easily accomplished because there are few restrictions to prevent chain alignment. Any side branches interfere with crystallization, such that
branched polymers never are highly crystalline; in fact, excessive branching may prevent
any crystallization whatsoever. Most network and crosslinked polymers are almost totally
amorphous because the crosslinks prevent the polymer chains from rearranging and aligning
into a crystalline structure. A few crosslinked polymers are partially crystalline. With regard
to the stereoisomers, atactic polymers are difficult to crystallize; however, isotactic and syndiotactic polymers crystallize much more easily because the regularity of the geometry of
the side groups facilitates the process of fitting together adjacent chains. Also, the bulkier or
larger the side-bonded groups of atoms, the less is the tendency for crystallization.
For copolymers, as a general rule, the more irregular and random the repeat unit
arrangements, the greater is the tendency for the development of noncrystallinity. For
alternating and block copolymers there is some likelihood of crystallization. However,
random and graft copolymers are normally amorphous.
To some extent, the physical properties of polymeric materials are influenced by the
degree of crystallinity. Crystalline polymers are usually stronger and more resistant to dissolution and softening by heat. Some of these properties are discussed in subsequent chapters.

14.11 Polymer Crystallinity • 501

Concept Check 14.5

(a) Compare the crystalline state in metals and polymers.
(b) Compare the noncrystalline state as it applies to polymers and ceramic glasses.

[The answer may be found in all digital versions of the text and/or at www.wiley.com/college/callister
(Student Companion Site).]

EXAMPLE PROBLEM 14.2
Computations of the Density and Percent Crystallinity of Polyethylene
