Repository: Ketankham/meta_books

File: Materials Science and Engineering An Introduction by William D. Callister, Jr., David G. Rethwish (z-lib.org).txt (part 34 of 65)
49
CRYSTAL STRUCTURES 49
strain–time behavior is as represented in Figure 15.5d. From a molecular standpoint, chain
motion intensifies so greatly that for viscous flow, the chain segments experience vibration
and rotational motion largely independent of one another. At these temperatures, any
deformation is entirely viscous and essentially no elastic behavior occurs.
Normally, the deformation behavior of a viscous polymer is specified in terms of viscosity, a measure of a material’s resistance to flow by shear forces. Viscosity is discussed
for the inorganic glasses in Section 12.10.
The rate of stress application also influences the viscoelastic characteristics. Increasing
the loading rate has the same influence as lowering the temperature.
The log Er(10)-versus-temperature behavior for polystyrene materials having several
molecular configurations is plotted in Figure 15.8. The curve for the amorphous material
(curve C) is the same as in Figure 15.7. For a lightly crosslinked atactic polystyrene (curve B),
the rubbery region forms a plateau that extends to the temperature at which the polymer
decomposes; this material will not experience melting. For increased crosslinking, the magnitude of the plateau Er(10) value will also increase. Rubber or elastomeric materials display
this type of behavior and are ordinarily used at temperatures within this plateau range.
Also shown in Figure 15.8 is the temperature dependence for an almost totally
crystalline isotactic polystyrene (curve A). The decrease in Er(10) at Tg is much less

Figure 15.8 Logarithm of the relaxation

Temperature (°F)
150

200

250

300

350

400

106

Relaxation modulus, Er(10) (MPa)

103

105

102

104

A

10

103

1

102

B

10–1

10
C

10–2
10–3
50

modulus versus temperature for crystalline isotactic (curve A), lightly crosslinked atactic (curve
B), and amorphous (curve C) polystyrene.

450

1
Tg
100

150
Temperature (°C)

200

250

Relaxation modulus (psi)

10

4

(From A. V. Tobolsky, Properties and Structures of
Polymers. Copyright © 1960 by John Wiley & Sons,
New York. Reprinted by permission of John Wiley &
Sons, Inc.)

15.5 Fracture of Polymers • 519
pronounced than for the other polystyrene materials because only a small volume fraction of this material is amorphous and experiences the glass transition. Furthermore, the
relaxation modulus is maintained at a relatively high value with increasing temperature
until its melting temperature Tm is approached. From Figure 15.8, the melting temperature of this isotactic polystyrene is about 240°C (460°F).

Viscoelastic Creep
Many polymeric materials are susceptible to time-dependent deformation when the
stress level is maintained constant; such deformation is termed viscoelastic creep. This
type of deformation may be significant even at room temperature and under modest
stresses that lie below the yield strength of the material. For example, automobile tires
may develop flat spots on their contact surfaces when the automobile is parked for
prolonged time periods. Creep tests on polymers are conducted in the same manner
as for metals (Chapter 8); that is, a stress (normally tensile) is applied instantaneously
and is maintained at a constant level while strain is measured as a function of time.
Furthermore, the tests are performed under isothermal conditions. Creep results are
represented as a time-dependent creep modulus Ec(t), defined by2
Ec (t) =

𝜎0
𝜀(t)

(15.2)

where 𝜎0 is the constant applied stress and 𝜀(t) is the time-dependent strain. The creep
modulus is also temperature sensitive and decreases with increasing temperature.
With regard to the influence of molecular structure on the creep characteristics, as
a general rule the susceptibility to creep decreases [i.e., Ec(t) increases] as the degree of
crystallinity increases.

Concept Check 15.2

An amorphous polystyrene that is deformed at 120°C will exhibit
which of the behaviors shown in Figure 15.5?

[The answer may be found in all digital versions of the text and/or at www.wiley.com/college/callister
(Student Companion Site).]

15.5 FRACTURE OF POLYMERS
The fracture strengths of polymeric materials are low relative to those of metals and
ceramics. As a general rule, the mode of fracture in thermosetting polymers (heavily
crosslinked networks) is brittle. In simple terms, during the fracture process, cracks
form at regions where there is a localized stress concentration (i.e., scratches, notches,
and sharp flaws). As with metals (Section 8.5), the stress is amplified at the tips of these
cracks, leading to crack propagation and fracture. Covalent bonds in the network or
crosslinked structure are severed during fracture.
For thermoplastic polymers, both ductile and brittle modes are possible, and many
of these materials are capable of experiencing a ductile-to-brittle transition. Factors that
favor brittle fracture are a reduction in temperature, an increase in strain rate, the presence of a sharp notch, an increase in specimen thickness, and any modification of the
polymer structure that raises the glass transition temperature (Tg) (see Section 15.14).
Glassy thermoplastics are brittle below their glass transition temperatures. However,
as the temperature is raised, they become ductile in the vicinity of their Tgs and experience plastic yielding prior to fracture. This behavior is demonstrated by the stress–strain
characteristics of poly(methyl methacrylate) (PMMA) in Figure 15.3. At 4°C, PMMA is
totally brittle, whereas at 60°C it becomes extremely ductile.
2

Creep compliance, Jc(t), the reciprocal of the creep modulus, is also sometimes used in this context.

520 • Chapter 15 / Characteristics, Applications, and Processing of Polymers

Fibrillar bridges

Microvoids

(a)

Crack

(b)

Figure 15.9 Schematic drawings of (a) a craze showing microvoids and fibrillar bridges and (b) a craze followed
by a crack.
(From J. W. S. Hearle, Polymers and Their Properties, Vol. 1, Fundamentals of Structure and Mechanics, Ellis Horwood, Ltd.,
Chichester, West Sussex, England, 1982.)

One phenomenon that frequently precedes fracture in some thermoplastic polymers
is crazing. Associated with crazes are regions of very localized plastic deformation, which
lead to the formation of small and interconnected microvoids (Figure 15.9a). Fibrillar
bridges form between these microvoids wherein molecular chains become oriented as
in Figure 15.13d. If the applied tensile load is sufficient, these bridges elongate and break,
causing the microvoids to grow and coalesce. As the microvoids coalesce, cracks begin to
form, as demonstrated in Figure 15.9b. A craze is different from a crack in that it can support
a load across its face. Furthermore, this process of craze growth prior to cracking absorbs
fracture energy and effectively increases the fracture toughness of the polymer. In glassy
polymers, the cracks propagate with little craze formation, resulting in low fracture toughnesses. Crazes form at highly stressed regions associated with scratches, flaws, and molecular
inhomogeneities; in addition, they propagate perpendicular to the applied tensile stress and
typically are 5 μm or less thick. The photomicrograph in Figure 15.10 shows a craze.

Figure 15.10 Photomicrograph of
a craze in poly(phenylene oxide).
[From R. P. Kambour and R. E. Robertson,
“The Mechanical Properties of Plastics,”
in Polymer Science, A Materials Science
Handbook, A. D. Jenkins (Editor), 1972.
Reprinted with permission of Elsevier
Science Publishers.]

15.6 Miscellaneous Mechanical Characteristics • 521
Principles of fracture mechanics developed in Section 8.5 also apply to brittle and
quasi-brittle polymers; the susceptibility of these materials to fracture when a crack is
present may be expressed in terms of the plane strain fracture toughness. The magnitude of KIc depends on characteristics of the polymer (molecular weight, percent
crystallinity, etc.), as well as on temperature, strain rate, and the external environment.
Representative values of KIc for several polymers are given in Table 8.1 and Table B.5,
Appendix B.

15.6 MISCELLANEOUS MECHANICAL CHARACTERISTICS
Impact Strength
The degree of resistance of a polymeric material to impact loading may be of concern in
some applications. Izod or Charpy tests are ordinarily used to assess impact strength
(Section 8.6). As with metals, polymers may exhibit ductile or brittle fracture under impact
loading conditions, depending on the temperature, specimen size, strain rate, and mode of
loading, as discussed in the preceding section. Both semicrystalline and amorphous polymers
are brittle at low temperatures, and both have relatively low impact strengths. However,
they experience a ductile-to-brittle transition over a relatively narrow temperature range,
similar to that shown for a steel in Figure 8.14. Of course, impact strength undergoes a
gradual decrease at still higher temperatures as the polymer begins to soften. Ordinarily, the
two impact characteristics most sought after are a high impact strength at the ambient temperature and a ductile-to-brittle transition temperature that lies below room temperature.

Fatigue
Polymers may experience fatigue failure under conditions of cyclic loading. As with
metals, fatigue occurs at stress levels that are low relative to the yield strength. Fatigue
testing in polymers has not been nearly as extensive as with metals; however, fatigue
data are plotted in the same manner for both types of material, and the resulting curves
have the same general shape. Fatigue curves for several common polymers are shown
in Figure 15.11 as stress versus the number of cycles to failure (on a logarithmic scale).

PS

PET

3

20

15

PMMA
2

10
PP
Nylon
(dry)

PE

1

5
PTFE

0

103

104

105
Number of cycles to failure

106

107

0

Stress amplitude (ksi)

(From M. N. Riddell, “A Guide to Better
Testing of Plastics,” Plastics Engineering,
30[4], 1974, p. 78. © Society of Plastics
Engineers.)

25

Stress amplitude (MPa)

Figure 15.11 Fatigue curves
(stress amplitude versus the number
of cycles to failure) for poly(ethylene
terephthalate) (PET), nylon,
polystyrene (PS), poly(methyl
methacrylate) (PMMA),
polypropylene (PP), polyethylene
(PE), and polytetrafluoroethylene
(PTFE). The testing frequency was
30 Hz.

522 • Chapter 15 / Characteristics, Applications, and Processing of Polymers
Some polymers have a fatigue limit (a stress level at which the stress at failure becomes
independent of the number of cycles); others do not appear to have such a limit. As
would be expected, fatigue strengths and fatigue limits for polymeric materials are much
lower than for metals.
The fatigue behavior of polymers is much more sensitive to loading frequency than
for metals. Cycling polymers at high frequencies and/or relatively large stresses can
cause localized heating; consequently, failure may be due to a softening of the material
rather than a result of typical fatigue processes.

Tear Strength and Hardness
Other mechanical properties that are sometimes influential in the suitability of a polymer for some particular application include tear resistance and hardness. The ability to
resist tearing is an important property of some plastics, especially those used for thin
films in packaging. Tear strength, the mechanical parameter measured, is the energy
required to tear apart a cut specimen that has a standard geometry. The magnitude of
tensile and tear strengths are related.
As with metals, hardness represents a material’s resistance to scratching, penetration, marring, and so on. Polymers are softer than metals and ceramics, and most hardness tests are conducted by penetration techniques similar to those described for metals
in Section 6.10. Rockwell tests are frequently used for polymers.3 Other indentation
techniques employed are the Durometer and Barcol.4

Mechanisms of Deformation
and for Strengthening of Polymers
An understanding of deformation mechanisms of polymers is important to be able to
manage the mechanical characteristics of these materials. In this regard, deformation
models for two different types of polymers—semicrystalline and elastomeric—deserve
our attention. The stiffness and strength of semicrystalline materials are often important
considerations; elastic and plastic deformation mechanisms are treated in the succeeding
section, whereas methods used to stiffen and strengthen these materials are discussed in
Section 15.8. However, elastomers are used on the basis of their unusual elastic properties; the deformation mechanism of elastomers is also treated.

15.7

DEFORMATION OF SEMICRYSTALLINE POLYMERS
Many semicrystalline polymers in bulk form have the spherulitic structure described
in Section 14.12. By way of review, each spherulite consists of numerous chain-folded
ribbons, or lamellae, that radiate outward from the center. Separating these lamellae
are areas of amorphous material (Figure 14.13); adjacent lamellae are connected by tie
chains that pass through these amorphous regions.

3

ASTM Standard D785, “Standard Testing Method for Rockwell Hardness of Plastics and Electrical Insulating Materials.”
ASTM Standard D2240, “Standard Test Method for Rubber Property—Durometer Hardness;” and ASTM Standard
D2583, “Standard Test Method for Indentation Hardness of Rigid Plastics by Means of a Barcol Impressor.”
4

15.7 Deformation of Semicrystalline Polymers • 523

Δt
t0

t0
t0

Stage 1

(a)

Stage 2

(b)

(c)

Figure 15.12 Stages in the elastic deformation of a semicrystalline polymer. (a) Two adjacent chain-folded
lamellae and interlamellar amorphous material before deformation. (b) Elongation of amorphous tie chains during
the first stage of deformation. (c) Increase in lamellar crystallite thickness (which is reversible) due to bending and
stretching of chains in crystallite regions.

Mechanism of Elastic Deformation
As with other material types, elastic deformation of polymers occurs at relatively low
stress levels on the stress–strain curve (Figure 15.1). The onset of elastic deformation for
semicrystalline polymers results from chain molecules in amorphous regions elongating
in the direction of the applied tensile stress. This process is represented schematically
for two adjacent chain-folded lamellae and the interlamellar amorphous material as
Stage 1 in Figure 15.12. Continued deformation in the second stage occurs by changes
in both amorphous and lamellar crystalline regions. Amorphous chains continue to align
and become elongated; in addition, there is bending and stretching of the strong chain
covalent bonds within the lamellar crystallites. This leads to a slight, reversible increase
in the lamellar crystallite thickness as indicated by Δt in Figure 15.12c.
Inasmuch as semicrystalline polymers are composed of both crystalline and amorphous regions, they may, in a sense, be considered composite materials. Therefore, the
elastic modulus may be taken as some combination of the moduli of crystalline and
amorphous phases.

Mechanism of Plastic Deformation
The transition from elastic to plastic deformation occurs in Stage 3 of Figure 15.13.
(Note that Figure 15.12c is identical to Figure 15.13a.) During Stage 3, adjacent chains in
the lamellae slide past one another (Figure 15.13b); this results in tilting of the lamellae

524 • Chapter 15 / Characteristics, Applications, and Processing of Polymers

drawing

so that the chain folds become more aligned with the tensile axis. Any chain displacement is resisted by relatively weak secondary or van der Waals bonds.
Crystalline block segments separate from the lamellae in Stage 4 (Figure 15.13c),
with the segments attached to one another by tie chains. In the final stage, Stage 5, the
blocks and tie chains become oriented in the direction of the tensile axis (Figure 15.13d).
Thus, appreciable tensile deformation of semicrystalline polymers produces a highly oriented structure. This process of orientation is referred to as drawing, and is commonly
used to improve the mechanical properties of polymer fibers and films (this is discussed
in more detail in Section 15.25).
During deformation, the spherulites experience shape changes for moderate levels
of elongation. However, for large deformations, the spherulitic structure is virtually
destroyed. Also, to a degree, the processes represented in Figure 15.13 are reversible.
That is, if deformation is terminated at some arbitrary stage and the specimen is heated
to an elevated temperature near its melting point (i.e., is annealed), the material will
recrystallize to again form a spherulitic structure. Furthermore, the specimen will tend
to shrink back, in part, to the dimensions it had prior to deformation. The extent of
this shape and structural recovery depends on the annealing temperature and also the
degree of elongation.

15.8 FACTORS THAT INFLUENCE THE MECHANICAL
PROPERTIES OF SEMICRYSTALLINE POLYMERS
A number of factors influence the mechanical characteristics of polymeric materials.
For example, we have already discussed the effects of temperature and strain rate on
stress–strain behavior (Section 15.2, Figure 15.3). Again, increasing the temperature
or diminishing the strain rate leads to a decrease in the tensile modulus, a reduction in
tensile strength, and an enhancement of ductility.
In addition, several structural/processing factors have decided influences on the
mechanical behavior (i.e., strength and modulus) of polymeric materials. An increase in
strength results whenever any restraint is imposed on the process illustrated in Figure 15.13;
for example, extensive chain entanglements or a significant degree of intermolecular bonding inhibit relative chain motions. Even though secondary intermolecular (e.g., van der
Waals) bonds are much weaker than the primary covalent ones, significant intermolecular
forces result from the formation of large numbers of van der Waals interchain bonds.
Furthermore, the modulus rises as both the secondary bond strength and chain alignment
increase. As a result, polymers with polar groups will have stronger secondary bonds and a
larger elastic modulus. We now discuss how several structural/processing factors [molecular weight, degree of crystallinity, predeformation (drawing), and heat-treating] affect the
mechanical behavior of polymers.

Molecular Weight

For some polymers,
dependence of
tensile strength on
number-average
molecular weight

The magnitude of the tensile modulus does not seem to be directly influenced by molecular weight. On the other hand, for many polymers it has been observed that tensile
strength increases with increasing molecular weight. TS is a function of the numberaverage molecular weight,
TS = TS∞ −

A
Mn

(15.3)

• 525

(b)

Stage 4

(c )

Stage 5

(d)

material after elastic deformation (also shown as Figure 15.12c). (b) Tilting of lamellar chain folds. (c) Separation of crystalline block segments.
(d) Orientation of block segments and tie chains with the tensile axis in the final plastic deformation stage.

Figure 15.13 Stages in the plastic deformation of a semicrystalline polymer. (a) Two adjacent chain-folded lamellae and interlamellar amorphous

(a)

Stage 3

526 • Chapter 15 / Characteristics, Applications, and Processing of Polymers
where TS∞ is the tensile strength at infinite molecular weight and A is a constant. The
behavior described by this equation is explained by increased chain entanglements with
rising Mn.

Degree of Crystallinity
For a specific polymer, the degree of crystallinity can have a significant influence on
the mechanical properties because it affects the extent of the intermolecular secondary
bonding. For crystalline regions in which molecular chains are closely packed in an ordered and parallel arrangement, extensive secondary bonding typically exists between
adjacent chain segments. This secondary bonding is much less prevalent in amorphous
regions, by virtue of the chain misalignment. As a consequence, for semicrystalline polymers, tensile modulus increases significantly with degree of crystallinity. For example,
for polyethylene, the modulus increases approximately an order of magnitude as the
crystallinity fraction is raised from 0.3 to 0.6.
Furthermore, increasing the crystallinity of a polymer generally enhances its
strength; in addition, the material tends to become more brittle. The influence of chain
chemistry and structure (branching, stereoisomerism, etc.) on degree of crystallinity was
discussed in Chapter 14.
The effects of both percent crystallinity and molecular weight on the physical state
of polyethylene are represented in Figure 15.14.

Predeformation by Drawing
On a commercial basis, one of the most important techniques used to improve mechanical strength and tensile modulus is to permanently deform the polymer in tension. This
procedure is sometimes termed drawing and it corresponds to the neck extension process
illustrated schematically in Figure 15.4. In terms of property alterations, drawing is
the polymer analogue of strain hardening in metals. It is an important stiffening and
strengthening technique that is employed in the production of fibers and films. During
drawing the molecular chains slip past one another and become highly oriented; for
semicrystalline materials the chains assume conformations similar to that represented
schematically in Figure 15.13d.
Degrees of strengthening and stiffening depend on the extent of deformation (or
extension) of the material. Furthermore, the properties of drawn polymers are highly
anisotropic. For materials drawn in uniaxial tension, tensile modulus and strength values

100
Hard plastics

Percent crystallinity

Brittle
waxes
75
Tough
waxes

Grease,
liquids

25

0

Soft plastics

Soft
waxes

50

0

500

2,000 5,000

20,000
Molecular weight
(Nonlinear scale)

40,000

Figure 15.14 The influence of degree
of crystallinity and molecular weight on the
physical characteristics of polyethylene.
(From R. B. Richards, “Polyethylene—Structure,
Crystallinity and Properties,” J. Appl. Chem., 1,
1951, p. 370.)

15.8 Factors that Influence the Mechanical Properties of Semicrystalline Polymers • 527
are significantly greater in the direction of deformation than in other directions. Tensile
modulus in the direction of drawing may be enhanced by up to approximately a factor
of three relative to the undrawn material. At an angle of 45° from the tensile axis, the
modulus is a minimum; at this orientation, the modulus has a value on the order of onefifth that of the undrawn polymer.
Tensile strength parallel to the direction of orientation may be improved by a factor
of at least two to five relative to that of the unoriented material. However, perpendicular
to the alignment direction, tensile strength is reduced by on the order of one-third to
one-half.
For an amorphous polymer that is drawn at an elevated temperature, the oriented
molecular structure is retained only when the material is quickly cooled to the ambient
temperature; this procedure gives rise to the strengthening and stiffening effects described in the previous paragraph. However, if, after stretching, the polymer is held at
the temperature of drawing, molecular chains relax and assume random conformations
characteristic of the predeformed state; as a consequence, drawing will have no effect
on the mechanical characteristics of the material.

Heat-Treating
Heat-treating (or annealing) of semicrystalline polymers can lead to an increase in the
percent crystallinity and crystallite size and perfection, as well as to modifications of the
spherulite structure. For undrawn materials that are subjected to constant-time heat
treatments, increasing the annealing temperature leads to the following: (1) an increase
in tensile modulus, (2) an increase in yield strength, and (3) a reduction in ductility. Note
that these annealing effects are opposite to those typically observed for metallic materials (Section 7.12)—weakening, softening, and enhanced ductility.
For some polymer fibers that have been drawn, the influence of annealing on the
tensile modulus is contrary to that for undrawn materials—that is, the modulus decreases with increased annealing temperature because of a loss of chain orientation and
strain-induced crystallinity.

Concept Check 15.3 For the following pair of polymers, do the following: (1) state
whether it is possible to decide if one polymer has a higher tensile modulus than the other;
(2) if this is possible, note which has the higher tensile modulus and then cite the reason(s) for
your choice; and (3) if it is not possible to decide, state why not.
• Syndiotactic polystyrene having a number-average molecular weight of 400,000 g/mol
• Isotactic polystyrene having a number-average molecular weight of 650,000 g/mol

Concept Check 15.4 For the following pair of polymers, do the following: (1) state
whether it is possible to decide if one polymer has a higher tensile strength than the other;
(2) if this is possible, note which has the higher tensile strength and then cite the reason(s) for
your choice; and (3) if it is not possible to decide, state why not.
• Syndiotactic polystyrene having a number-average molecular weight of 600,000 g/mol
• Isotactic polystyrene having a number-average molecular weight of 500,000 g/mol
[The answers may be found in all digital versions of the text and/or at www.wiley.com/college/callister
(Student Companion Site).]

528 • Chapter 15 / Characteristics, Applications, and Processing of Polymers

M A T E R I A L S

O F

I M P O R T A N C E

15.1

Shrink-Wrap Polymer Films

A

n interesting application of heat treatment in
polymers is the shrink-wrap used in packaging. Shrink-wrap is a polymer film, usually made of
poly(vinyl chloride), polyethylene, or polyolefin
(a multilayer sheet with alternating layers of polyethylene and polypropylene). It is initially plastically
deformed (cold drawn) by about 20% to 300% to
provide a prestretched (aligned) film. The film is
wrapped around an object to be packaged and sealed
at the edges. When heated to about 100°C to 150°C,
this prestretched material shrinks to recover 80% to
90% of its initial deformation, which gives a tightly
stretched, wrinkle-free, transparent polymer film. For
example, DVDs and many other consumer products
are packaged in shrink-wrap.

Top: An electrical connection positioned within a section
of as-received polymer shrink-tubing. Center, Bottom:
Application of heat to the tubing caused its diameter to
shrink. In this constricted form, the polymer tubing stabilizes the connection and provides electrical insulation.
(Photograph courtesy of Insulation Products Corporation.)

15.9

DEFORMATION OF ELASTOMERS
One of the fascinating properties of the elastomeric materials is their rubberlike elasticity—
that is, they have the ability to be deformed to quite large deformations and then elastically
spring back to their original form. This results from crosslinks in the polymer that provide
a force to restore the chains to their undeformed conformations. Elastomeric behavior was
probably first observed in natural rubber; however, the past several decades have brought
about the synthesis of a large number of elastomers with a wide variety of properties.
Typical stress–strain characteristics of elastomeric materials are displayed in Figure 15.1,
curve C. Their moduli of elasticity are quite small, and, they vary with strain because the
stress–strain curve is nonlinear.
In an unstressed state, an elastomer is amorphous and composed of crosslinked
molecular chains that are highly twisted, kinked, and coiled. Elastic deformation upon
application of a tensile load is simply the partial uncoiling, untwisting, and straightening and resultant elongation of the chains in the stress direction, a phenomenon
represented in Figure 15.15. Upon release of the stress, the chains spring back to their
prestressed conformations, and the macroscopic piece returns to its original shape.
Part of the driving force for elastic deformation is a thermodynamic parameter
called entropy, which is a measure of the degree of disorder within a system; entropy increases with increasing disorder. As an elastomer is stretched and the chains straighten
and become more aligned, the system becomes more ordered. From this state, the
entropy increases if the chains return to their original kinked and coiled contours.
Two intriguing phenomena result from this entropic effect. First, when stretched, an
elastomer experiences a rise in temperature; second, the modulus of elasticity increases
with increasing temperature, which is opposite to the behavior found in other materials
(see Figure 6.8).

15.9 Deformation of Elastomers • 529
Figure 15.15 Schematic representation
of crosslinked polymer chain molecules
(a) in an unstressed state and (b) during
elastic deformation in response to an applied
tensile stress.

Crosslinks

𝜎

𝜎

(Adapted from Z. D. Jastrzebski, The Nature and
Properties of Engineering Materials, 3rd edition.
Copyright © 1987 by John Wiley & Sons,
New York. Reprinted by permission of John
Wiley & Sons, Inc.)

(b)

(a)

Several criteria must be met for a polymer to be elastomeric: (1) It must not easily crystallize; elastomeric materials are amorphous, having molecular chains that are
naturally coiled and kinked in the unstressed state. (2) Chain bond rotations must be
relatively free for the coiled chains to readily respond to an applied force. (3) For elastomers to experience relatively large elastic deformations, the onset of plastic deformation must be delayed. Restricting the motions of chains past one another by crosslinking
accomplishes this objective. The crosslinks act as anchor points between the chains and
prevent chain slippage from occurring; the role of crosslinks in the deformation process
is illustrated in Figure 15.15. Crosslinking in many elastomers is carried out in a process
called vulcanization, to be discussed shortly. (4) Finally, the elastomer must be above
its glass transition temperature (Section 15.13). The lowest temperature at which rubberlike
behavior persists for many of the common elastomers is between −50°C and −90°C
(−60°F and −130°F). Below its glass transition temperature, an elastomer becomes brittle, and its stress–strain behavior resembles curve A in Figure 15.1.

Vulcanization
vulcanization

The crosslinking process in elastomers is called vulcanization, which is achieved by a
nonreversible chemical reaction, typically carried out at an elevated temperature. In
most vulcanizing reactions, sulfur compounds are added to the heated elastomer; chains
of sulfur atoms bond with adjacent polymer backbone chains and crosslink them, which
is accomplished according to the following reaction:

H CH3 H

H

H CH3 H

H

C

C

C

C

H

H

C

C

H

+ (m + n) S
H

C

C

H
(S)m (S)n

H

H

C

C

C

C

C

H CH3 H

H

H CH3 H

H

C

C

H
C

(15.4)

in which the two crosslinks shown consist of m and n sulfur atoms. Crosslink main-chain
sites are carbon atoms that were doubly bonded before vulcanization but, after vulcanization, have become singly bonded.
Unvulcanized rubber, which contains very few crosslinks, is soft and tacky and
has poor resistance to abrasion. Modulus of elasticity, tensile strength, and resistance to degradation by oxidation are all enhanced by vulcanization. The magnitude
of the modulus of elasticity is directly proportional to the density of the crosslinks.

530 • Chapter 15 / Characteristics, Applications, and Processing of Polymers
Figure 15.16 Stress–strain curves to 600%
elongation for unvulcanized and vulcanized
natural rubber.

10
60
8

6

40

30

Vulcanized

4

Stress (ksi)

Stress (MPa)

50

20
2
10

0

Unvulcanized

0

1

2

3

4

5

6

0

Strain

: VMSE
Polymers: Rubber

Stress–strain curves for vulcanized and unvulcanized natural rubber are presented in
Figure 15.16. To produce a rubber that is capable of large extensions without rupture
of the primary chain bonds, there must be relatively few crosslinks, and these must be
widely separated. Useful rubbers result when about 1 to 5 parts (by weight) of sulfur
are added to 100 parts of rubber. This corresponds to about one crosslink for every
10 to 20 repeat units. Increasing the sulfur content further hardens the rubber and also
reduces its extensibility. Also, because they are crosslinked, elastomeric materials are
thermosetting in nature.

Concept Check 15.5 For the following pair of polymers, plot and label schematic stress–
strain curves on the same graph.
• Poly(styrene-butadiene) random copolymer having a number-average molecular weight of
100,000 g/mol and 10% of the available sites crosslinked and tested at 20°C.
• Poly(styrene-butadiene) random copolymer having a number-average molecular weight
of 120,000 g/mol and 15% of the available sites crosslinked and tested at −85°C. Hint:
poly(styrene-butadiene) copolymers may exhibit elastomeric behavior.

Concept Check 15.6

In terms of molecular structure, explain why phenol-formaldehyde
(Bakelite) will not be an elastomer. (The molecular structure for phenol-formaldehyde is presented in Table 14.3.)

[The answers may be found in all digital versions of the text and/or at www.wiley.com/college/callister
(Student Companion Site).]

Crystallization, Melting, and Glass-Transition
Phenomena in Polymers
Three phenomena that are important with respect to the design and processing of polymeric materials are crystallization, melting, and the glass transition. Crystallization is
the process by which, upon cooling, an ordered (i.e., crystalline) solid phase is produced

15.10 Crystallization • 531
from a liquid melt having a highly random molecular structure. The melting transformation is the reverse process that occurs when a polymer is heated. The glass-transition
phenomenon occurs with amorphous or noncrystallizable polymers that, when cooled
from a liquid melt, become rigid solids yet retain the disordered molecular structure
that is characteristic of the liquid state. Of course, alterations of physical and mechanical
properties attend crystallization, melting, and the glass transition. Furthermore, for
semicrystalline polymers, crystalline regions will experience melting (and crystallization),
whereas noncrystalline areas pass through the glass transition.

15.10

CRYSTALLIZATION
An understanding of the mechanism and kinetics of polymer crystallization is important
because the degree of crystallinity influences the mechanical and thermal properties
of these materials. The crystallization of a molten polymer occurs by nucleation and
growth processes, topics discussed in the context of phase transformations for metals
in Section 10.3. For polymers, upon cooling through the melting temperature, nuclei
form, in which small regions of the tangled and random molecules become ordered and
aligned in the manner of chain-folded layers (Figure 14.12). At temperatures in excess
of the melting temperature, these nuclei are unstable because of the thermal atomic
vibrations that tend to disrupt the ordered molecular arrangements. Subsequent to
nucleation and during the crystallization growth stage, nuclei grow by the continued
ordering and aligning of additional molecular chain segments; that is, the chain-folded
layers remain the same thickness, but increase in lateral dimensions, or for spherulitic
structures (Figure 14.13) there is an increase in spherulite radius.
The time dependence of crystallization is the same as for many solid-state transformations (Figure 10.10); that is, a sigmoidal-shaped curve results when fraction transformation (i.e., fraction crystallized) is plotted versus the logarithm of time (at constant
temperature). Such a plot is presented in Figure 15.17 for the crystallization of polypropylene at three temperatures. Mathematically, fraction crystallized y is a function of
time t according to the Avrami equation, Equation 10.17, as
y = 1 − exp(−kt n)

(10.17)

where k and n are time-independent constants, whose values depend on the crystallizing
system. Normally, the extent of crystallization is measured by specimen volume changes
because there will be a difference in volume for liquid and crystallized phases. Rate of

(Adapted from P. Parrini and G. Corrieri, “The Influence
of Molecular Weight Distribution on the Primary
Recrystallization Kinetics of Isotactic Polypropylene,”
Die Makromolekulare Chemie, 1963, Vol. 62, p. 89.
Copyright Wiley-VCH Verlag GmbH & Co. KGaA.
Reproduced with permission.)

1.0
Normalized fraction crystallized

Figure 15.17 Plot of normalized fraction
crystallized versus the logarithm of time for
polypropylene at constant temperatures of
140°C, 150°C, and 160°C.

0.8

0.6
140°C

150°C

160°C

0.4

0.2

0.0
10

102

103
Time (min)
(Logarithmic scale)

104

532 • Chapter 15 / Characteristics, Applications, and Processing of Polymers
crystallization may be specified in the same manner as for the transformations discussed
in Section 10.3, and according to Equation 10.18; that is, rate is equal to the reciprocal of
time required for crystallization to proceed to 50% completion. This rate is dependent
on crystallization temperature (Figure 15.17) and also on the molecular weight of the
polymer; rate decreases with increasing molecular weight.
For polypropylene (as well as any polymer), the attainment of 100% crystallinity is not
possible. Therefore, in Figure 15.17, the vertical axis is scaled as normalized fraction crystallized. A value of 1.0 for this parameter corresponds to the highest level of crystallization
that is achieved during the tests, which, in reality, is less than complete crystallization.

15.11 MELTING
melting temperature

The melting of a polymer crystal corresponds to the transformation of a solid material,
having an ordered structure of aligned molecular chains, into a viscous liquid in which
the structure is highly random. This phenomenon occurs, upon heating, at the melting
temperature, Tm. There are several features distinctive to the melting of polymers that are
not normally observed with metals and ceramics; these are consequences of the polymer
molecular structures and lamellar crystalline morphology. First, melting of polymers takes
place over a range of temperatures; this phenomenon is discussed in more detail shortly.
In addition, the melting behavior depends on the history of the specimen, in particular
the temperature at which it crystallized. The thickness of chain-folded lamellae depends
on crystallization temperature; the thicker the lamellae, the higher the melting temperature. Impurities in the polymer and imperfections in the crystals also decrease the melting
temperature. Finally, the apparent melting behavior is a function of the rate of heating;
increasing this rate results in an elevation of the melting temperature.
As Section 15.8 notes, polymeric materials are responsive to heat treatments that
produce structural and property alterations. An increase in lamellar thickness may be
induced by annealing just below the melting temperature. Annealing also raises the
melting temperature by decreasing the vacancies and other imperfections in polymer
crystals and increasing crystallite thickness.

15.12 THE GLASS TRANSITION

glass transition
temperature

The glass transition occurs in amorphous (or glassy) and semicrystalline polymers and is
due to a reduction in motion of large segments of molecular chains with decreasing temperature. Upon cooling, the glass transition corresponds to the gradual transformation
from a liquid into a rubbery material and finally into a rigid solid. The temperature at
which the polymer experiences the transition from rubbery into rigid states is termed the
glass transition temperature, Tg. This sequence of events occurs in the reverse order when
a rigid glass at a temperature below Tg is heated. In addition, abrupt changes in other
physical properties accompany this glass transition: for example, stiffness (Figure 15.7),
