Repository: Ketankham/meta_books

File: Materials Science and Engineering An Introduction by William D. Callister, Jr., David G. Rethwish (z-lib.org).txt (part 35 of 65)
49
CRYSTAL STRUCTURES 49
heat capacity, and coefficient of thermal expansion.

15.13 MELTING AND GLASS TRANSITION TEMPERATURES
Melting and glass transition temperatures are important parameters relative to inservice applications of polymers. They define, respectively, the upper and lower temperature limits for numerous applications, especially for semicrystalline polymers. The
glass transition temperature may also define the upper use temperature for glassy amorphous materials. Furthermore, Tm and Tg also influence the fabrication and processing
procedures for polymers and polymer–matrix composites. These issues are discussed in
succeeding sections of this chapter.

15.13 Melting and Glass Transition Temperatures • 533
Figure 15.18 Specific volume versus
temperature, upon cooling from the
liquid melt, for totally amorphous
(curve A), semicrystalline (curve B),
and crystalline (curve C) polymers.
Specific volume

Liquid

A
Glass
Semicrystalline solid

B

C

Crystalline solid
Tg

Tm

Temperature

The temperatures at which melting and/or the glass transition occur for a polymer are
determined in the same manner as for ceramic materials—from a plot of specific volume (the
reciprocal of density) versus temperature. Figure 15.18 is such a plot, where curves A and C,
for amorphous and crystalline polymers, respectively, have the same configurations as their
ceramic counterparts (Figure 13.13).5 For the crystalline material, there is a discontinuous
change in specific volume at the melting temperature Tm. The curve for the totally amorphous material is continuous but experiences a slight decrease in slope at the glass transition
temperature, Tg. The behavior is intermediate between these extremes for a semicrystalline
polymer (curve B), in that both melting and glass transition phenomena are observed; Tm
and Tg are properties of the respective crystalline and amorphous phases in this semicrystalline material. As discussed earlier, the behaviors represented in Figure 15.18 will depend on
the rate of cooling or heating. Representative melting and glass transition temperatures of a
number of polymers are given in Table 15.2 and Appendix E.

Table 15.2
Melting and
Glass Transition
Temperatures for
Some of the More
Common Polymeric
Materials

5

Material
Polyethylene (low density)

Glass Transition
Temperature
[°C (°F)]

Melting
Temperature
[°C (°F)]

−110 (−165)

115 (240)

Polytetrafluoroethylene

−97 (−140)

327 (620)

Polyethylene (high density)

−90 (−130)

137 (279)

Polypropylene

−18 (0)

175 (347)

Nylon 6,6

57 (135)

265 (510)

Poly(ethylene terephthalate) (PET)

69 (155)

265 (510)

Poly(vinyl chloride)

87 (190)

212 (415)

Polystyrene

100 (212)

240 (465)

Polycarbonate

150 (300)

265 (510)

No engineering polymer is 100% crystalline; curve C is included in Figure 15.18 to illustrate the extreme behavior
that would be displayed by a totally crystalline material.

534 • Chapter 15 / Characteristics, Applications, and Processing of Polymers

15.14 FACTORS THAT INFLUENCE MELTING AND
GLASS TRANSITION TEMPERATURES
Melting Temperature
During melting of a polymer there is a rearrangement of the molecules in the transformation from ordered to disordered molecular states. Molecular chemistry and structure
influence the ability of the polymer chain molecules to make these rearrangements and,
therefore, also affect the melting temperature.
Chain stiffness, which is controlled by the ease of rotation about the chemical
bonds along the chain, has a pronounced effect. The presence of double bonds and
aromatic groups in the polymer backbone lowers chain flexibility and causes an
increase in Tm. Furthermore, the size and type of side groups influence chain rotational freedom and flexibility; bulky or large side groups tend to restrict molecular
rotation and raise Tm. For example, polypropylene has a higher melting temperature than polyethylene (175°C vs. 115°C, Table 15.2); the CH3 methyl side group
for polypropylene is larger than the H atom found on polyethylene. The presence
of polar groups (Cl, OH, and CN), even though not excessively large, leads to significant intermolecular bonding forces and relatively high Tms. This may be verified
by comparing the melting temperatures of polypropylene (175°C) and poly(vinyl
chloride) (212°C).
The melting temperature of a polymer also depends on molecular weight. At
relatively low molecular weights, increasing M (or chain length) raises Tm (Figure
15.19). Furthermore, the melting of a polymer takes place over a range of temperatures; thus, there is a range of Tms rather than a single melting temperature. This
is because every polymer is composed of molecules having a variety of molecular
weights (Section 14.5) and because Tm depends on molecular weight. For most polymers, this melting temperature range is on the order of several degrees Celsius. The
melting temperatures cited in Table 15.2 and Appendix E are near the high ends of
these ranges.
Degree of branching also affects the melting temperature of a polymer. The introduction of side branches introduces defects into the crystalline material and lowers the
melting temperature. High-density polyethylene, being a predominantly linear polymer,

Figure 15.19 Dependence of polymer
Mobile liquid

properties and melting and glass transition
temperatures on molecular weight.

Rubber

Viscous
liquid

Temperature

Tm
Tough plastic
Tg

Crystalline solid

10

102

103

104
105
Molecular weight

Partially
crystalline
plastic

106

107

(From F. W. Billmeyer, Jr., Textbook of Polymer
Science, 3rd edition. Copyright © 1984 by John Wiley &
Sons, New York. Reprinted by permission of John Wiley
& Sons, Inc.)

15.14 Factors that Influence Melting and Glass Transition Temperatures • 535
has a higher melting temperature (137°C, Table 15.2) than low-density polyethylene
(115°C), which has some branching.

Glass Transition Temperature
Upon heating through the glass transition temperature, the amorphous solid polymer transforms from a rigid into a rubbery state. Correspondingly, the molecules
that are virtually frozen in position below Tg begin to experience rotational and
translational motions above Tg. Thus, the value of the glass transition temperature
depends on molecular characteristics that affect chain stiffness; most of these factors and their influences are the same as for the melting temperature, as discussed
earlier. Again, chain flexibility is decreased and Tg is increased by the presence of
the following:
1. Bulky side groups; from Table 15.2, the respective Tg values for polypropylene
and polystyrene are −18°C and 100°C.
2. Polar groups; for example, the Tg values for poly(vinyl chloride) and
polypropylene are 87°C and −18°C, respectively.
3. Double bonds and aromatic groups in the backbone, which tend to stiffen the
polymer chain.
Increasing the molecular weight also tends to raise the glass transition temperature,
as noted in Figure 15.19. A small amount of branching tends to lower Tg; on the other
hand, a high density of branches reduces chain mobility and elevates the glass transition temperature. Some amorphous polymers are crosslinked, which has been observed
to elevate Tg; crosslinks restrict molecular motion. With a high density of crosslinks,
molecular motion is virtually disallowed; long-range molecular motion is prevented, to
the degree that these polymers do not experience a glass transition or its accompanying
softening.
From the preceding discussion it is evident that essentially the same molecular characteristics raise and lower both melting and glass transition temperatures. Normally the
value of Tg lies somewhere between 0.5Tm and 0.8Tm (in Kelvin). Consequently, for a
homopolymer, it is not possible to independently vary both Tm and Tg. A greater degree
of control over these two parameters is possible by the synthesis and use of copolymeric
materials.

Concept Check 15.7 For each of the following two polymers, plot and label a
schematic specific volume-versus-temperature curve (include both curves on the same
graph):
• Spherulitic polypropylene of 25% crystallinity and having a weight-average molecular weight
of 75,000 g/mol
• Spherulitic polystyrene of 25% crystallinity and having a weight-average molecular weight of
100,000 g/mol
[The answer may be found in all digital versions of the text and/or at www.wiley.com/college/callister
(Student Companion Site).]

536 • Chapter 15 / Characteristics, Applications, and Processing of Polymers

Concept Check 15.8 For the following two polymers, (1) state whether it is possible to
determine whether one polymer has a higher melting temperature than the other; (2) if it is possible, note which has the higher melting temperature and then cite reason(s) for your choice; and
(3) if it is not possible to decide, then state why not.
• Isotactic polystyrene that has a density of 1.12 g/cm3 and a weight-average molecular weight
of 150,000 g/mol
• Syndiotactic polystyrene that has a density of 1.10 g/cm3 and a weight-average molecular
weight of 125,000 g/mol
[The answer may be found in all digital versions of the text and/or at www.wiley.com/college/callister
(Student Companion Site).]

Polymer Types
There are many different polymeric materials that are familiar and find a wide variety
of applications; in fact, one way of classifying them is according to their end use. Within
this scheme the various polymer types include plastics, elastomers (or rubbers), fibers,
coatings, adhesives, foams, and films. Depending on its properties, a particular polymer
may be used in two or more of these application categories. For example, a plastic, if
crosslinked and used above its glass transition temperature, may make a satisfactory
elastomer, or a fiber material may be used as a plastic if it is not drawn into filaments.
This portion of the chapter includes a brief discussion of each of these types of polymer.

15.15 PLASTICS
plastic

Possibly the largest number of different polymeric materials come under the plastic classification. Plastics are materials that have some structural rigidity under load and are
used in general-purpose applications. Polyethylene, polypropylene, poly(vinyl chloride),
polystyrene, and the fluorocarbons, epoxies, phenolics, and polyesters may all be classified as plastics. They have a wide variety of combinations of properties. Some plastics
are very rigid and brittle (Figure 15.1, curve A). Others are flexible, exhibiting both
elastic and plastic deformations when stressed and sometimes experiencing considerable
deformation before fracture (Figure 15.1, curve B).
Polymers falling within this classification may have any degree of crystallinity, and all molecular structures and configurations (linear, branched, isotactic,
etc.) are possible. Plastic materials may be either thermoplastic or thermosetting;
in fact, this is the manner in which they are usually subclassified. However, to be
considered plastics, linear or branched polymers must be used below their glass
transition temperatures (if amorphous) or below their melting temperatures (if
semicrystalline), or they must be crosslinked enough to maintain their shape. The
trade names, characteristics, and typical applications for a number of plastics are
given in Table 15.3.
Several plastics exhibit especially outstanding properties. For applications in which
optical transparency is critical, polystyrene and poly(methyl methacrylate) are especially well suited; however, it is imperative that the material be highly amorphous or, if
semicrystalline, have very small crystallites. The fluorocarbons have a low coefficient of
friction and are extremely resistant to attack by a host of chemicals, even at relatively
high temperatures. They are used as coatings on nonstick cookware, in bearings and
bushings, and for high-temperature electronic components.

15.15 Plastics • 537
Table 15.3 Trade Names, Characteristics, and Typical Applications for a Number of Plastic Materials
Material Type

Trade Names

Major Application Characteristics

Typical Applications

Thermoplastics
Acrylonitrilebutadienestyrene
(ABS)

Abson
Cycolac
Kralastic
Lustran
Lucon
Novodur

Outstanding strength and toughness,
resistant to heat distortion; good
electrical properties; flammable
and soluble in some organic
solvents

Under-the-hood automotive
applications, refrigerator
linings, computer and
television housings, toys,
highway safety devices

Acrylics
[poly(methyl
methacrylate)]

Acrylite
Diakon
Lucite
Paraloid
Plexiglas

Outstanding light transmission and
resistance to weathering; only fair
mechanical properties

Lenses, transparent aircraft
enclosures, drafting equipment,
bathtub and shower enclosures

Fluorocarbons
(PTFE or TFE)

Teflon
Fluon
Halar
Hostaflon TF
Neoflon

Chemically inert in almost all
environments, excellent electrical
properties; low coefficient of
friction; may be used to 260°C
(500°F); relatively weak and poor
cold-flow properties

Anticorrosive seals, chemical
pipes and valves, bearings,
wire and cable insulation,
antiadhesive coatings, hightemperature electronic parts

Polyamides
(nylons)

Nylon
Akulon
Durethan
Fostamid
Nomex
Ultramid
Zytel

Good mechanical strength, abrasion
resistance, and toughness; low
coefficient of friction; absorbs
water and some other liquids

Bearings, gears, cams, bushings,
handles, and jacketing for wires
and cables, fibers for carpet,
hose, and belt reinforcement

Polycarbonates

Calibre
Iupilon
Lexan
Makrolon
Novarex

Dimensionally stable; low water
absorption; transparent; very
good impact resistance and
ductility; chemical resistance not
outstanding

Safety helmets, lenses, light
globes, base for photographic
film, automobile battery cases

Polyethylenes

Alathon
Alkathene
Fortiflex
Hifax
Petrothene
Rigidex
Zemid

Chemically resistant and electrically
insulating; tough and relatively
low coefficient of friction; low
strength and poor resistance
to weathering

Flexible bottles, toys, tumblers,
battery parts, ice trays, film
wrapping materials, automotive
gas tanks

Polypropylenes

Hicor
Meraklon
Metocene
Polypro
Pro-fax
Propak
Propathene

Resistant to heat distortion;
excellent electrical properties
and fatigue strength; chemically
inert; relatively inexpensive; poor
resistance to ultraviolet light

Sterilizable bottles, packaging film,
automotive kick panels, fibers,
luggage

Polystyrenes

Avantra
Dylene
Innova
Lutex
Styron
Vestyron

Excellent electrical properties and
optical clarity; good thermal and
dimensional stability; relatively
inexpensive

Wall tile, battery cases, toys,
indoor lighting panels, appliance
housings, packaging

(continued)

538 • Chapter 15 / Characteristics, Applications, and Processing of Polymers
Table 15.3 (Continued)
Material Type

Trade Names

Major Application Characteristics

Typical Applications

Vinyls

Dural
Formolon
Geon
Pevikon
Saran
Tygon
Vinidur

Good low-cost, general-purpose
materials; ordinarily rigid, but
may be made flexible
with plasticizers; often
copolymerized; susceptible to
heat distortion

Floor coverings, pipe, electrical
wire insulation, garden hose,
shrink wrap

Polyesters
(PET or PETE)

Crystar
Dacron
Eastapak
HiPET
Melinex
Mylar
Petra

One of the toughest of plastic films;
excellent fatigue and tear
strength, and resistance to
humidity, acids, greases, oils,
and solvents

Oriented films, clothing,
automotive tire cords,
beverage containers

Thermosetting Polymers
Epoxies

Araldite
Epikote
Lytex
Maxive
Sumilite
Vipel

Excellent combination of
mechanical properties and
corrosion resistance;
dimensionally stable;
good adhesion; relatively
inexpensive; good electrical
properties

Electrical moldings, sinks,
adhesives, protective coatings,
used with fiberglass laminates

Phenolics

Bakelite
Duralite
Milex
Novolac
Resole

Excellent thermal stability to more
than 150°C (300°F); may be
compounded with a large number
of resins, fillers, etc.; inexpensive

Motor housings, adhesives, circuit
boards, electrical fixtures

Polyesters

Aropol
Baygal
Derakane
Luytex
Vitel

Excellent electrical properties and
low cost; can be formulated for
room- or high-temperature use;
often fiber reinforced

Helmets, fiberglass boats, auto
body components, chairs, fans

Polyurethanes

Austane
Instantroll
Lurathane
Planthane
Urethane

Wide range of mechanical properties
from solid rigid plastics to lowdensity polymer foams; high
impact and abrasion resistance;
excellent electrical insulator;
wide resilience range; resistant
to oil, grease, chemicals, and
radiation; flexible at low
temperatures

Print rollers, fabric coatings,
synthetic fibers, varnish, vehicle
bumpers, shoe soles, insulation
foam, packaging foam, upholstery
cushions, medical tubing

15.16 Elastomers • 539

M A T E R I A L S

O F

I M P O R T A N C E

15.2

Phenolic Billiard Balls

U

p until about 1912, virtually all billiard balls were
made of ivory from the tusks of elephants. For a
ball to roll true, it needed to be fashioned from highquality ivory that came from the center of flaw-free
tusks—on the order of 1 tusk in 50 had the requisite
consistency of density. At this time, ivory was becoming
scarce and expensive as more and more elephants were
being killed (and as billiards was becoming increasingly
popular). There was then, and still is, a serious concern
about reductions in elephant populations and their ultimate extinction due to ivory hunters, and some countries had imposed (and still impose) severe restrictions
on the importation of ivory and ivory products.
Consequently, substitutes for ivory were sought
for billiard balls. One early alternative was a pressed
mixture of wood pulp and bone dust; this material
proved quite unsatisfactory. The most suitable replacement, which is still being used for billiard balls
today is one of the first synthetic polymers—phenolformaldehyde, sometimes also called phenolic.
The invention of this material is one of the important and interesting events in the annals of synthetic
polymers. The discoverer of the process for synthesizing phenol-formaldehyde was Leo Baekeland. As a
young and very bright Ph.D. chemist, he emigrated from
Belgium to the United States in the early 1900s. Shortly
after his arrival, he began research into creating a synthetic shellac to replace the natural material, which was

15.16

relatively expensive to manufacture; shellac was, and still
is, used as a lacquer, a wood preservative, and an electrical insulator in the then-emerging electrical industry.
His efforts eventually led to the discovery that a suitable
substitute could be synthesized by reacting phenol [or
carbolic acid (C6H5OH), a white crystalline material],
with formaldehyde (HCHO, a colorless and poisonous
gas) under controlled conditions of heat and pressure.
The product of this reaction was a liquid that subsequently hardened into a transparent and amber-colored
solid. Baekeland named his new material Bakelite; today we use the generic name phenol-formaldehyde or
just phenolic. Shortly after its discovery, Bakelite was
found to be the ideal synthetic material for billiard balls
(per the chapter-opening photographs).
Phenol-formaldehyde is a thermosetting polymer
and has a number of desirable properties; for a polymer, it is very heat resistant and hard; is less brittle than
many of the ceramic materials; is very stable and unreactive with most common solutions and solvents; and
doesn’t easily chip, fade, or discolor. Furthermore, it is a
relatively inexpensive material, and modern phenolics
can be produced having a large variety of colors. The
elastic characteristics of this polymer are very similar to
those of ivory, and when phenolic billiard balls collide,
they make the same clicking sound as ivory balls. Other
uses of this important polymeric material are given in
Table 15.3.

ELASTOMERS
The characteristics of and deformation mechanism for elastomers were treated previously (Section 15.9). The present discussion, therefore, focuses on the types of elastomeric materials.
Table 15.4 lists properties and applications of common elastomers; these properties
are typical and depend on the degree of vulcanization and on whether any reinforcement is used. Natural rubber is still used to a large degree because it has an outstanding
combination of desirable properties. However, the most important synthetic elastomer
is SBR, which is used predominantly in automobile tires, reinforced with carbon black.
NBR, which is highly resistant to degradation and swelling, is another common synthetic
elastomer.
For many applications (e.g., automobile tires), the mechanical properties of even
vulcanized rubbers are not satisfactory in terms of tensile strength, abrasion and tear
resistance, and stiffness. These characteristics may be further improved by additives
such as carbon black (Section 16.2).

540 • Chapter 15 / Characteristics, Applications, and Processing of Polymers
Table 15.4 Important Characteristics and Typical Applications for Five Commercial Elastomers
Chemical
Type

Trade
(Common)
Names

Elongation
(%)

Useful
Temperature
Range [°C (°F )]

Major Application
Characteristics

Typical Applications

Natural
polyisoprene

Natural
rubber
(NR)

500–760

−60 to 120
(−75 to 250)

Excellent physical
properties and
adhesion to metals;
fair resistance to
abrasion; poor
weather, ozone, and
oil resistance; excellent
electrical properties

Pneumatic tires and
tubes; heels and
soles; gaskets;
extruded hose

Styrenebutadiene
copolymer

GRS,
Buna S
(SBR)

450–500

−60 to 120
(−75 to 250)

Good physical
properties and
abrasion resistance;
fair weather and
ozone resistance;
poor oil resistance;
fair electrical properties

Same as natural
rubber

Acrylonitrile–
butadiene
copolymer

Buna A,
Nitrile
(NBR)

400–600

−50 to 150
(−60 to 300)

Poor physical
properties; excellent
adhesion characteristics;
excellent resistance to
oils; poor weather
resistance; fair ozone
resistance and
electrical properties

Gasoline, chemical,
and oil hose; seals
and O-rings; heels
and soles; toys

Chloroprene

Neoprene
(CR)

100–800

−50 to 105
(−60 to 225)

Fair physical
properties; excellent
weather resistance;
fair oil resistance;
excellent flame
resistance; good ozone
resistance and
electrical properties

Wire and cable;
chemical tank
linings; belts,
hoses, seals,
and gaskets

Polysiloxane

Silicone
(VMQ)

100–800

−115 to 315
(−175 to 600)

Excellent resistance to
high and low
temperatures; poor
physical properties;
excellent weather
resistance; excellent
electrical properties

High- and lowtemperature
insulation; seals and
O-rings; cosmetic
products; tubing for
food and medical
uses

Finally, some mention should be made of the silicone rubbers. For these materials,
the backbone chain is made of alternating silicon and oxygen atoms:

R
( Si
R′

O )n

15.17 Fibers • 541
where R and R′ represent side-bonded atoms such as hydrogen or groups of atoms such
as CH3. For example, polydimethylsiloxane has the repeat unit

CH3
( Si

O )n

CH3
Of course, as elastomers, these materials are crosslinked.
The silicone elastomers possess a high degree of flexibility at low temperatures [to
−90°C (−130°F)] and yet are stable to temperatures as high as 250°C (480°F). In addition,
they are resistant to weathering and lubricating oils, which makes them particularly
desirable for applications in automobile engine compartments. Biocompatibility is
another of their assets, and, therefore, they are often employed in medical applications
such as blood tubing. A further attractive characteristic is that some silicone rubbers
vulcanize at room temperature (RTV rubbers).

Concept Check 15.9 During the winter months, the temperature in some parts of Alaska
may go as low as −55°C (−65°F). Of the elastomers natural isoprene, styrene-butadiene,
acrylonitrile-butadiene, chloroprene, and polysiloxane, which would be suitable for automobile
tires under these conditions? Why?
Concept Check 15.10 Silicone polymers may be prepared to exist as liquids at room
temperature. Cite differences in molecular structure between them and the silicone elastomers.
Hint: You may want to consult Sections 14.5 and 15.9.
[The answers may be found in all digital versions of the text and/or at www.wiley.com/college/callister
(Student Companion Site).]

15.17
fiber

FIBERS
Fiber polymers are capable of being drawn into long filaments having at least a 100:1
length-to-diameter ratio. Most commercial fiber polymers are used in the textile industry, being woven or knit into cloth or fabric. In addition, the aramid fibers are employed
in composite materials (Section 16.8). To be useful as a textile material, a fiber polymer
must have a host of rather restrictive physical and chemical properties. While in use,
fibers may be subjected to a variety of mechanical deformations—stretching, twisting,
shearing, and abrasion. Consequently, they must have a high tensile strength (over a
relatively wide temperature range) and a high modulus of elasticity, as well as abrasion
resistance. These properties are governed by the chemistry of the polymer chains and
also by the fiber-drawing process.
The molecular weight of fiber materials should be relatively high or the molten
material will be too weak and will break during the drawing process. Also, because the
tensile strength increases with degree of crystallinity, the structure and configuration of
the chains should allow the production of a highly crystalline polymer. That translates
into a requirement for linear and unbranched chains that are symmetrical and have
regular repeat units. Polar groups in the polymer also improve the fiber-forming properties by increasing both crystallinity and the intermolecular forces between the chains.
Convenience in washing and maintaining clothing depends primarily on the thermal
properties of the fiber polymer, that is, its melting and glass transition temperatures.
Furthermore, fiber polymers must exhibit chemical stability to a rather extensive variety
of environments, including acids, bases, bleaches, dry-cleaning solvents, and sunlight. In
addition, they must be relatively nonflammable and amenable to drying.

542 • Chapter 15 / Characteristics, Applications, and Processing of Polymers

15.18 MISCELLANEOUS APPLICATIONS
Coatings
Coatings are frequently applied to the surface of materials to serve one or more of the
following functions: (1) to protect the item from the environment, which may produce
corrosive or deteriorative reactions; (2) to improve the item’s appearance; and (3) to
provide electrical insulation. Many of the ingredients in coating materials are polymers,
most of which are organic in origin. These organic coatings fall into several different
classifications: paint, varnish, enamel, lacquer, and shellac.
Many common coatings are latexes. A latex is a stable suspension of small, insoluble
polymer particles dispersed in water. These materials have become increasingly popular
because they do not contain large quantities of organic solvents that are emitted into
the environment—that is, they have low volatile organic compound (VOC) emissions.
VOCs react in the atmosphere to produce smog. Large users of coatings such as automobile manufacturers continue to reduce their VOC emissions to comply with environmental regulations.

Adhesives
adhesive

An adhesive is a substance used to bond together the surfaces of two solid materials
(termed adherends). There are two types of bonding mechanisms: mechanical and
chemical. In mechanical bonding there is actual penetration of the adhesive into surface
pores and crevices. Chemical bonding involves intermolecular forces between the adhesive and adherend, which forces may be covalent and/or van der Waals; the degree of
van der Waals bonding is enhanced when the adhesive material contains polar groups.
Although natural adhesives (animal glue, casein, starch, and rosin) are still used
for many applications, a host of new adhesive materials based on synthetic polymers
have been developed; these include polyurethanes, polysiloxanes (silicones), epoxies,
polyimides, acrylics, and rubber materials. Adhesives may be used to join a large variety
of materials—metals, ceramics, polymers, composites, skin, and so on—and the choice
of which adhesive to use will depend on such factors as (1) the materials to be bonded
and their porosities; (2) the required adhesive properties (i.e., whether the bond is to
be temporary or permanent); (3) maximum/minimum exposure temperatures; and (4)
processing conditions.
For all but the pressure-sensitive adhesives (discussed shortly), the adhesive material is applied as a low-viscosity liquid, so as to cover the adherend surfaces evenly
and completely and allow for maximum bonding interactions. The actual bonding
joint forms as the adhesive undergoes a liquid-to-solid transition (or cures), which
may be accomplished through either a physical process (e.g., crystallization, solvent
evaporation) or a chemical process [e.g., polymerization (Section 15.21), vulcanization].
Characteristics of a sound joint should include high shear, peel, and fracture strengths.
Adhesive bonding offers some advantages over other joining technologies (e.g.,
riveting, bolting, and welding), including lighter weight, the ability to join dissimilar
materials and thin components, better fatigue resistance, and lower manufacturing costs.
Furthermore, it is the technology of choice when exact positioning of components and
processing speed are essential. The chief drawback of adhesive joints is service temperature limitation; polymers maintain their mechanical integrity only at relatively low temperatures, and strength decreases rapidly with increasing temperature. The maximum
temperature possible for continuous use for some of the newly developed polymers is
300°C. Adhesive joints are found in a large number of applications, especially in the
aerospace, automotive, and construction industries, in packaging, and in some household goods.
A special class of this group of materials is the pressure-sensitive adhesives (or selfadhesive materials), such as those found on self-stick tapes, labels, and postage stamps.

15.19 Polymeric Biomaterials • 543
These materials are designed to adhere to just about any surface by making contact
and with the application of slight pressure. Unlike the adhesives described previously,
bonding action does not result from a physical transformation or a chemical reaction.
Rather, these materials contain polymer tackifying resins; during detachment of the two
bonding surfaces, small fibrils form that are attached to the surfaces and tend to hold
them together. Polymers used for pressure-sensitive adhesives include acrylics, styrenic
block copolymers (Section 15.20), and natural rubber.

Films
Polymeric materials have found widespread use in the form of thin films. Films having
thicknesses between 0.025 and 0.125 mm (0.001 and 0.005 in.) are fabricated and used extensively as bags for packaging food products and other merchandise, as textile products,
and in a host of other uses. Important characteristics of the materials produced and used
as films include low density, a high degree of flexibility, high tensile and tear strengths,
resistance to attack by moisture and other chemicals, and low permeability to some gases,
especially water vapor (Section 14.14). Some of the polymers that meet these criteria
and are manufactured in film form are polyethylene, polypropylene, cellophane, and
cellulose acetate.

Foams
foam

15.19

Foams are plastic materials that contain a relatively high volume percentage of small
pores and trapped gas bubbles. Both thermoplastic and thermosetting materials are
used as foams; these include polyurethane, rubber, polystyrene, and poly(vinyl chloride). Foams are commonly used as cushions in automobiles and furniture, as well as in
packaging and thermal insulation. The foaming process is often carried out by incorporating into the batch of material a blowing agent that, upon heating, decomposes with
the liberation of a gas. Gas bubbles are generated throughout the now-fluid mass, which
remain in the solid upon cooling and give rise to a spongelike structure. The same effect
is produced by dissolving an inert gas into a molten polymer under high pressure. When
the pressure is rapidly reduced, the gas comes out of solution and forms bubbles and
pores that remain in the solid as it cools.

POLYMERIC BIOMATERIALS
Polymers have a set of distinctive characteristics that make them desirable for a large
number of biomedical applications inasmuch as they are chemically, structurally, and
mechanically similar to most body tissues. In fact, of the three general material classes
(metals, ceramics, and polymers), polymers are most commonly used in biomedical applications.
Polymer biomaterials may be divided into two main classifications: synthetic (manmade) and natural (derived from plants or animals). Furthermore, relative to degree of
stability in the body environment, they may also be further classified as either biodegradable or nonbiodegradable. After implantation, biodegradable polymers gradually
decompose or biodegrade and their constituents are removed from the body as a result
of normal metabolic processes. On the other hand, nonbiodegradable (or biostable)
polymers are designed to be nonreactive with body fluids and tissues; any deterioration
of these materials is imperceptively slow. The mechanical and bioperformance characteristics of all polymer biomaterials depend on chemistry, molecular weight, molecular
structure, molecular configuration, the presence of additives (kinds and concentrations)
and, for copolymers, sequencing arrangement of the two repeat unit types.

544 • Chapter 15 / Characteristics, Applications, and Processing of Polymers
Polymers discussed heretofore in this chapter are both synthetic and nonbiodegradable; therefore, we have elected to confine our discussion to several common
polymeric biomaterials that fall within these two classifications.

Ultra-High-Molecular-Weight Polyethylene
Ultra-high-molecular-weight polyethylene (one of the advanced polymeric materials
discussed in Section 15.20) is used in some important biomedical applications. When
crosslinked (chemically or by ionizing radiation), UHMWPE materials are extremely
resistant to wear and abrasion, have very low coefficients of friction, and offer selflubricating and nonstick surfaces. This mix of properties makes these materials especially attractive for load-bearing surfaces of orthopedic implants—viz. acetabular cups
on artificial hip replacements and knee prosthesis components.

Poly(methyl methacrylate)
Poly(methyl methacrylate) and some of its copolymers possess several desirable bioperformance attributes to include hardness, chemical inertness, biocompatibility, optical transparency (of the pure material), and ease of synthesis and fabrication at room
temperature. PMMA is highly transparent (approximately 92% transmissivity), has a
relatively high index of refraction (1.49), is highly biocompatible, and is also mechanically hard (but also quite brittle). PMMA is the primary constituent of bone cement (for
the secure fixation of hip and knee prostheses to living bone); furthermore, it is also
used in intraocular lenses and for hard contact lenses.

Polytetrafluoroethylene
Polytetrafluoroethylene has a high degree of chemical stability in the body environment as a result of its strong carbon–fluorine interatomic bonds; furthermore, PTFE is
not wetted by water (is hydrophobic) and has an extremely low coefficient of friction.
However, it has relatively low modulus of elasticity and tensile strength values and poor
wear resistance. The only inflammatory reactions with PTFE result from small wear
particles that are generated from rubbing or abrasive forces. Typical biomedical applications for PTFE include vascular grafts and soft-tissue (e.g., facial) prostheses.
One type of PTFE, used in many cardiovascular devices (e.g., vascular and stent
grafts), is expanded polytetrafluoroethylene, or e-PTFE. This material develops a microporous structure that is introduced during a stretching operation; its trade name is Gore-Tex.

Silicones
The silicones have a diverse set of desirable bioproperties and are used in a wide variety
of application types. Depending on degree of crosslinking, silicones can be prepared to
exist as elastomers, gels, and fluids. As elastomers, they are highly biocompatible when
in contact with blood, are biodurable, have low surface tension values (i.e., are capable
of wetting the surfaces of most materials), have high permeabilities to drugs and some
gases (especially oxygen and water vapor), and retain these traits over a wide range of
temperatures. Major limitations of the silicone elastomers include low strength and low
tear resistance—characteristics that may be improved by the addition of filler materials.
The most common filler is an amorphous silica (SiO2). Furthermore, in addition to
elastomers, the silicones may be used as adhesives, fluids, and resins.
Bioapplications of the silicones are many and diverse, to include the following:
• Gas-permeable membranes in extended-wear contact lenses and intraocular lenses
• Catheters, drains, and shunts
• Orthopedic implants—hand and foot joints
• Aesthetic implants—breast and facial feature reconstructions (e.g., nose, chin, and ear)

15.20 Advanced Polymeric Materials • 545
• Coatings for hypodermic needles, syringes, and blood-collecting devices
• Transdermal drug delivery
• Dental impression materials

Poly(ethylene terephthalate)
The most notable biomaterial property of poly(ethylene terephthalate) (having the
trade name Dacron) is blood compatibility—when in contact with blood, PET does
not promote clotting. It is most commonly used as knitted or woven fabrics in cardiovascular surgeries—for example, as vascular grafts and sewing rings on artificial heart
valves. Other applications include sutures, fixation of implants, repair of hernias, and
reconstruction of ligaments.

Polypropylene
The salient bioperformance properties of polypropylene include low tissue reactivity and exceptional flexural fatigue life. On the other hand, in some environments it
experiences oxidation and may crack. The principal bioapplication for PP is as nonbiodegradable sutures. Other uses include finger joint prostheses and surgical meshes for
abdominal wall repair.

15.20

ADVANCED POLYMERIC MATERIALS
A number of new polymers having unique and desirable combinations of properties
have been developed in recent years; many have found niches in new technologies
and/or have satisfactorily replaced other materials. Some of these include ultra-highmolecular-weight polyethylene, liquid crystal polymers, and thermoplastic elastomers.
Each of these will now be discussed.

Ultra-High-Molecular-Weight Polyethylene
ultra-high-molecularweight polyethylene

Ultra-high-molecular-weight polyethylene (UHMWPE) is a linear polyethylene that has
an extremely high molecular weight. Its typical Mw is approximately 4 × 106 g/mol, which
is an order of magnitude greater than that of high-density polyethylene. In fiber form,
UHMWPE is highly aligned and has the trade name Spectra. Some of the extraordinary
characteristics of this material are as follows:
1. An extremely high impact resistance
2. Outstanding resistance to wear and abrasion
3. A very low coefficient of friction
4. A self-lubricating and nonstick surface
5. Very good chemical resistance to normally encountered solvents
6. Excellent low-temperature properties
7. Outstanding sound damping and energy absorption characteristics
8. Electrically insulating and excellent dielectric properties
However, because this material has a relatively low melting temperature, its mechanical properties deteriorate rapidly with increasing temperature.
This unusual combination of properties leads to numerous and diverse applications
